Repository: DusunHwang/Data_LG

# 회귀 분석 플랫폼

vLLM + LangGraph 기반 멀티턴 Tabular 회귀 분석 플랫폼

## 개요

사용자가 파일을 업로드하거나 내장 데이터셋을 선택해 세션을 생성하고,
EDA → Dense Subset Discovery → LightGBM Baseline → SHAP → 최적화까지의
전체 회귀 분석 흐름을 멀티턴 채팅으로 수행할 수 있는 시스템입니다.

## 시스템 구성

| 구성 요소 | 기술 |
|---|---|
| Frontend | Streamlit |
| Backend | FastAPI |
| Workflow | LangGraph |
| LLM | vLLM (Qwen/Qwen3-14B-FP8) |
| DB | PostgreSQL 16 |
| Queue | Redis + RQ |
| Artifact Store | 로컬 파일 시스템 |
| 패키지 관리 | uv |
| 배포 | Docker Compose |

## 빠른 시작

### 1. 환경 변수 설정

```bash
cp .env.example .env

# .env 파일을 열어 필요한 값을 수정하세요.
```

### 2. 내장 데이터셋 생성

```bash
python datasets_builtin/generate_datasets.py
```

### 3. 서비스 기동

```bash
docker compose up -d
```

### 4. DB 마이그레이션 및 시드 데이터 생성

```bash
docker compose exec backend alembic upgrade head
docker compose exec backend python -m app.db.seed
```

### 5. 접속

| 서비스 | 주소 |
|---|---|
| Streamlit UI | http://localhost:8501 |
| FastAPI Docs | http://localhost:8000/docs |
| API Base | http://localhost:8000/api/v1 |

## 기본 계정

| 사용자명 | 비밀번호 | 역할 |
|---|---|---|
| admin | Admin123! | 관리자 |
| demo_user_1 | Demo123! | 사용자 |
| demo_user_2 | Demo123! | 사용자 |

## .env 설정 방법

`.env.example`을 참고해 `.env` 파일을 생성하세요.

주요 설정:

```env

# vLLM 서버 (고정값)
VLLM_ENDPOINT_SMALL=http://your-vllm-server/v1
VLLM_MODEL_SMALL=Qwen/Qwen3-14B-FP8

# PostgreSQL
POSTGRES_HOST=postgres
POSTGRES_DB=regression_platform
POSTGRES_USER=app
POSTGRES_PASSWORD=changeme

# JWT (운영 시 반드시 변경)
SECRET_KEY=your-secret-key-change-in-production

# 아티팩트 저장 경로
ARTIFACT_STORE_ROOT=/data/app/artifacts
```

## 내장 데이터셋

| 키 | 설명 | 크기 |
|---|---|---|
| manufacturing_regression | 제조 공정 회귀 데이터, 블록 결측 포함 | 12,000행 × 41열 |
| instrument_measurement | 계측 장비 데이터, 장비별 결측 패턴 | 8,000행 × 35열 |
| general_tabular_regression | 일반 혼합형 회귀 데이터 | 5,000행 × 26열 |
| large_sampling_regression | 대용량 데이터 (샘플 플롯 정책 검증용) | 250,000행 × 20열 |

## 테스트 실행

```bash

# 백엔드 컨테이너 내에서
docker compose exec backend pytest tests/ -v

# 로컬에서 (uv 환경)
cd backend
uv run pytest tests/ -v
```

## 시스템 제한 사항

| 항목 | 값 |
|---|---|
| 최대 업로드 파일 크기 | 100 MB |
| 허용 파일 형식 | CSV, XLSX, Parquet |
| 세션 기본 보존 기간 | 7일 |
| 사용자당 동시 실행 작업 | 1개 |
| 작업 최대 실행 시간 | 10분 |
| SHAP 최대 행 수 | 5,000행 (초과 시 샘플링) |
| 플롯 샘플링 기준 | 200,000행 초과 시 샘플 플롯 사용 |
| 기본 subset 추천 개수 | 5개 |
| 최적화 전략 | 차원 ≤ 3: Grid Search, ≥ 4: Optuna |

## 분석 흐름

```
로그인
  → 세션 생성
  → 데이터셋 업로드 또는 내장 데이터셋 선택
  → 자동 프로파일 분석 (schema, missing, target 후보)
  → target 컬럼 선택
  → EDA 분석
  → Dense Subset Discovery
  → LightGBM Baseline Modeling
  → SHAP 분석 + 단순화 모델 제안
  → 하이퍼파라미터 최적화
  → 멀티턴 follow-up 질의
```

## API 문서

FastAPI 자동 생성 문서:
- Swagger UI: http://localhost:8000/docs
- ReDoc: http://localhost:8000/redoc

## 디렉터리 구조

```
Data_LG/
├── backend/              # FastAPI 백엔드
│   ├── app/
│   │   ├── api/         # API 라우터
│   │   ├── core/        # 설정, 보안, 로깅
│   │   ├── db/          # DB 모델, 저장소
│   │   ├── graph/       # LangGraph 분석 그래프
│   │   ├── schemas/     # Pydantic 스키마
│   │   ├── services/    # 비즈니스 로직
│   │   └── worker/      # RQ 워커
│   ├── alembic/         # DB 마이그레이션
│   └── tests/           # 테스트
├── frontend/             # Streamlit UI
├── datasets_builtin/     # 내장 테스트 데이터셋
├── docker-compose.yml
├── .env.example
└── Makefile
```

## Makefile 명령어

```bash
make up          # 서비스 기동
make down        # 서비스 중단
make build       # 이미지 빌드
make migrate     # DB 마이그레이션 실행
make seed        # 시드 데이터 생성
make test        # 테스트 실행
make logs        # 로그 확인
make generate-datasets  # 내장 데이터셋 생성
```

File: datasets_builtin/mpea_alloy.csv (part 1 of 3)
formula,processing,structure_type,test_temp_C,Al_at_pct,Co_at_pct,Cr_at_pct,Cu_at_pct,Fe_at_pct,Mn_at_pct,Ni_at_pct,Ti_at_pct,V_at_pct,Zr_at_pct,Nb_at_pct,Mo_at_pct,W_at_pct,Hf_at_pct,Ta_at_pct,Si_at_pct,hardness_HV,density_calc,grain_size_um,yield_strength_MPa,uts_MPa,elongation_pct,young_modulus_calc_GPa
Al0.25 Co1 Fe1 Ni1,CAST,FCC,25.0,7.69,30.77,0.0,0.0,30.77,0.0,30.77,0.0,0.0,0.0,0.0,0.0,0.0,0.0,0.0,0.0,138.0,7.9,,158.0,,,192.0
Al0.5 Co1 Fe1 Ni1,CAST,other,25.0,14.29,28.57,0.0,0.0,28.57,0.0,28.57,0.0,0.0,0.0,0.0,0.0,0.0,0.0,0.0,0.0,212.0,7.4,,346.0,,,
Al0.75 Co1 Fe1 Ni1,CAST,other,25.0,20.0,26.67,0.0,0.0,26.67,0.0,26.67,0.0,0.0,0.0,0.0,0.0,0.0,0.0,0.0,0.0,385.0,7.0,,794.0,,,
Al1 Co1 Fe1 Ni1,CAST,BCC,25.0,25.0,25.0,0.0,0.0,25.0,0.0,25.0,0.0,0.0,0.0,0.0,0.0,0.0,0.0,0.0,0.0,456.0,6.6,,964.0,,,162.0
Co1 Fe1 Ni1,CAST,FCC,25.0,0.0,33.33,0.0,0.0,33.33,0.0,33.33,0.0,0.0,0.0,0.0,0.0,0.0,0.0,0.0,0.0,125.0,8.5,,204.0,,,207.0
Co1 Fe1 Ni1,CAST,FCC,25.0,0.0,33.33,0.0,0.0,33.33,0.0,33.33,0.0,0.0,0.0,0.0,0.0,0.0,0.0,0.0,0.0,125.0,8.5,,209.0,,,207.0
Co1 Fe1 Ni1 Si0.25,CAST,FCC,25.0,0.0,30.77,0.0,0.0,30.77,0.0,30.77,0.0,0.0,0.0,0.0,0.0,0.0,0.0,0.0,7.69,149.0,7.7,,196.0,,,186.0
Co1 Fe1 Ni1 Si0.5,CAST,other,25.0,0.0,28.57,0.0,0.0,28.57,0.0,28.57,0.0,0.0,0.0,0.0,0.0,0.0,0.0,0.0,14.29,287.0,7.1,,476.0,,,
Co1 Fe1 Ni1 Si0.75,CAST,other,25.0,0.0,26.67,0.0,0.0,26.67,0.0,26.67,0.0,0.0,0.0,0.0,0.0,0.0,0.0,0.0,20.0,570.0,6.6,,1301.0,,,
Co1 Cr1 Fe1 Ni1,WROUGHT,FCC,25.0,0.0,25.0,25.0,0.0,25.0,0.0,25.0,0.0,0.0,0.0,0.0,0.0,0.0,0.0,0.0,0.0,,8.2,24.0,274.0,708.0,39.0,226.0
Co1 Cr1 Mn1 Ni1,WROUGHT,FCC,25.0,0.0,25.0,25.0,0.0,0.0,25.0,25.0,0.0,0.0,0.0,0.0,0.0,0.0,0.0,0.0,0.0,,8.1,36.0,282.0,694.0,44.0,222.0
Co1 Cr1 Ni1,WROUGHT,FCC,25.0,0.0,33.33,33.33,0.0,0.0,0.0,33.33,0.0,0.0,0.0,0.0,0.0,0.0,0.0,0.0,0.0,,8.3,41.0,300.0,860.0,60.0,231.0
Co1 Fe1 Mn1 Ni1,WROUGHT,FCC,25.0,0.0,25.0,0.0,0.0,25.0,25.0,25.0,0.0,0.0,0.0,0.0,0.0,0.0,0.0,0.0,0.0,,8.2,48.0,170.0,550.0,41.0,204.0
Co1 Fe1 Ni1,WROUGHT,FCC,25.0,0.0,33.33,0.0,0.0,33.33,0.0,33.33,0.0,0.0,0.0,0.0,0.0,0.0,0.0,0.0,0.0,,8.5,28.0,211.0,513.0,31.0,207.0
Co1 Mn1 Ni1,WROUGHT,FCC,25.0,0.0,33.33,0.0,0.0,0.0,33.33,33.33,0.0,0.0,0.0,0.0,0.0,0.0,0.0,0.0,0.0,,8.4,32.0,231.0,653.0,38.0,202.0
Fe1 Mn1 Ni1,WROUGHT,FCC,25.0,0.0,0.0,0.0,0.0,33.33,33.33,33.33,0.0,0.0,0.0,0.0,0.0,0.0,0.0,0.0,0.0,,8.1,30.0,221.0,602.0,36.0,203.0
Co1 Cr1 Fe1 Nb0.103 Ni1,CAST,other,25.0,0.0,24.37,24.37,0.0,24.37,0.0,24.37,0.0,0.0,0.0,2.51,0.0,0.0,0.0,0.0,0.0,,8.2,175.0,318.0,622.0,19.0,
Co1 Cr1 Fe1 Nb0.155 Ni1,CAST,other,25.0,0.0,24.07,24.07,0.0,24.07,0.0,24.07,0.0,0.0,0.0,3.73,0.0,0.0,0.0,0.0,0.0,,8.2,175.0,322.0,744.0,23.0,
Co1 Cr1 Fe1 Nb0.206 Ni1,CAST,other,25.0,0.0,23.78,23.78,0.0,23.78,0.0,23.78,0.0,0.0,0.0,4.9,0.0,0.0,0.0,0.0,0.0,,8.2,175.0,403.0,807.0,9.0,
Co1 Cr1 Fe1 Nb0.309 Ni1,CAST,other,25.0,0.0,23.21,23.21,0.0,23.21,0.0,23.21,0.0,0.0,0.0,7.17,0.0,0.0,0.0,0.0,0.0,,8.2,175.0,479.0,879.0,4.0,
Co1 Cr1 Fe1 Nb0.412 Ni1,CAST,other,25.0,0.0,22.67,22.67,0.0,22.67,0.0,22.67,0.0,0.0,0.0,9.34,0.0,0.0,0.0,0.0,0.0,,8.2,175.0,638.0,1004.0,1.0,
Co1 Cr1 Fe1 Ni1,CAST,FCC,25.0,0.0,25.0,25.0,0.0,25.0,0.0,25.0,0.0,0.0,0.0,0.0,0.0,0.0,0.0,0.0,0.0,,8.2,175.0,148.0,413.0,48.0,226.0
Al0.5 Co1 Cr1 Fe1 Ni1 Ti1,CAST,other,25.0,9.09,18.18,18.18,0.0,18.18,0.0,18.18,18.18,0.0,0.0,0.0,0.0,0.0,0.0,0.0,0.0,,6.6,,,1600.0,,
Al1 Co0.667 Cr0.667 Fe0.667 Ni0.667 Ti0.667,CAST,other,25.0,23.07,15.39,15.39,0.0,15.39,0.0,15.39,15.39,0.0,0.0,0.0,0.0,0.0,0.0,0.0,0.0,,5.9,,,2110.0,,
Al1 Co0.5 Cr0.5 Fe0.5 Ni0.5 Ti0.5,CAST,other,25.0,28.57,14.29,14.29,0.0,14.29,0.0,14.29,14.29,0.0,0.0,0.0,0.0,0.0,0.0,0.0,0.0,643.0,5.6,,,1030.0,,
Al1 Co1 Cr1 Fe1 Ni1 Ti1,CAST,other,25.0,16.67,16.67,16.67,0.0,16.67,0.0,16.67,16.67,0.0,0.0,0.0,0.0,0.0,0.0,0.0,0.0,,6.2,0.15,,2280.0,,
Co1 Cr1 Fe1 Ni1 Ti1,CAST,FCC,25.0,0.0,20.0,20.0,0.0,20.0,0.0,20.0,20.0,0.0,0.0,0.0,0.0,0.0,0.0,0.0,0.0,,7.2,,,2020.0,,195.0
Al0.7 Co0.3 Cr1 Fe1 Ni1,POWDER,other,25.0,17.5,7.5,25.0,0.0,25.0,0.0,25.0,0.0,0.0,0.0,0.0,0.0,0.0,0.0,0.0,0.0,624.0,6.8,,2033.0,2635.0,8.0,
Al1 Co1 Cr1 Fe1 Ni1,CAST,BCC,25.0,20.0,20.0,20.0,0.0,20.0,0.0,20.0,0.0,0.0,0.0,0.0,0.0,0.0,0.0,0.0,0.0,,6.7,,1251.0,2004.0,,184.0
Al1 C0.1 Co1 Cr1 Fe1 Ni1,CAST,other,25.0,20.0,20.0,20.0,0.0,20.0,0.0,20.0,0.0,0.0,0.0,0.0,0.0,0.0,0.0,0.0,0.0,,6.7,,957.0,2550.0,,
Al1 C0.2 Co1 Cr1 Fe1 Ni1,CAST,other,25.0,20.0,20.0,20.0,0.0,20.0,0.0,20.0,0.0,0.0,0.0,0.0,0.0,0.0,0.0,0.0,0.0,,6.6,,906.0,2386.0,,
Al1 C0.3 Co1 Cr1 Fe1 Ni1,CAST,other,25.0,20.0,20.0,20.0,0.0,20.0,0.0,20.0,0.0,0.0,0.0,0.0,0.0,0.0,0.0,0.0,0.0,,6.5,,867.0,2178.0,,
Al1 C0.4 Co1 Cr1 Fe1 Ni1,CAST,other,25.0,20.0,20.0,20.0,0.0,20.0,0.0,20.0,0.0,0.0,0.0,0.0,0.0,0.0,0.0,0.0,0.0,,6.5,,1056.0,2375.0,,
Al1 C0.5 Co1 Cr1 Fe1 Ni1,CAST,other,25.0,20.0,20.0,20.0,0.0,20.0,0.0,20.0,0.0,0.0,0.0,0.0,0.0,0.0,0.0,0.0,0.0,,6.4,,1060.0,2250.0,,
Al0.667 C1 Co0.667 Cr0.667 Fe0.667 Ni0.667,CAST,other,25.0,20.0,20.0,20.0,0.0,20.0,0.0,20.0,0.0,0.0,0.0,0.0,0.0,0.0,0.0,0.0,0.0,,5.9,,1255.0,2083.0,,
Al1 C1 Co1 Cr1 Fe1 Ni1,CAST,other,25.0,20.0,20.0,20.0,0.0,20.0,0.0,20.0,0.0,0.0,0.0,0.0,0.0,0.0,0.0,0.0,0.0,,6.2,,1251.0,2166.0,,
Al1 Co1 Cr1 Fe1 Ni1,CAST,BCC,25.0,20.0,20.0,20.0,0.0,20.0,0.0,20.0,0.0,0.0,0.0,0.0,0.0,0.0,0.0,0.0,0.0,,6.7,,1138.0,,,184.0
Al1 Co1 Cr1 Fe1 Mo0.1 Ni1,CAST,BCC,25.0,19.61,19.61,19.61,0.0,19.61,0.0,19.61,0.0,0.0,0.0,0.0,1.96,0.0,0.0,0.0,0.0,,6.8,,1804.0,2280.0,,188.0
Al1 Co1 Cr1 Fe1 Mo0.2 Ni1,CAST,other,25.0,19.23,19.23,19.23,0.0,19.23,0.0,19.23,0.0,0.0,0.0,0.0,3.85,0.0,0.0,0.0,0.0,,6.9,,2456.0,2953.0,,
Al1 Co1 Cr1 Fe1 Mo0.3 Ni1,CAST,other,25.0,18.87,18.87,18.87,0.0,18.87,0.0,18.87,0.0,0.0,0.0,0.0,5.66,0.0,0.0,0.0,0.0,,7.0,,2649.0,3208.0,,
Al1 Co1 Cr1 Fe1 Mo0.4 Ni1,CAST,other,25.0,18.52,18.52,18.52,0.0,18.52,0.0,18.52,0.0,0.0,0.0,0.0,7.41,0.0,0.0,0.0,0.0,,7.0,,2670.0,3161.0,,
Al1 Co1 Cr1 Fe1 Mo0.5 Ni1,CAST,other,25.0,18.18,18.18,18.18,0.0,18.18,0.0,18.18,0.0,0.0,0.0,0.0,9.09,0.0,0.0,0.0,0.0,,7.1,,2757.0,3036.0,,
Al1 Co1 Cr1 Fe1 Ni1,CAST,BCC,25.0,20.0,20.0,20.0,0.0,20.0,0.0,20.0,0.0,0.0,0.0,0.0,0.0,0.0,0.0,0.0,0.0,,6.7,,1051.0,,,184.0
Al1 Co1 Cr1 Fe1 Nb0.1 Ni1,CAST,BCC,25.0,19.61,19.61,19.61,0.0,19.61,0.0,19.61,0.0,0.0,0.0,1.96,0.0,0.0,0.0,0.0,0.0,569.0,6.8,,1641.0,3285.0,,182.0
Al1 Co1 Cr1 Fe1 Nb0.25 Ni1,CAST,other,25.0,19.05,19.05,19.05,0.0,19.05,0.0,19.05,0.0,0.0,0.0,4.76,0.0,0.0,0.0,0.0,0.0,668.0,6.8,,1959.0,3008.0,,
Al1 Co1 Cr1 Fe1 Nb0.5 Ni1,CAST,other,25.0,18.18,18.18,18.18,0.0,18.18,0.0,18.18,0.0,0.0,0.0,9.09,0.0,0.0,0.0,0.0,0.0,747.0,7.0,,2473.0,3170.0,,
Al1 Co1 Cr1 Fe1 Ni1,CAST,BCC,25.0,20.0,20.0,20.0,0.0,20.0,0.0,20.0,0.0,0.0,0.0,0.0,0.0,0.0,0.0,0.0,0.0,520.0,6.7,,1373.0,3531.0,,184.0
Al1 Co1 Cr1 Fe1 Ni1,CAST,BCC,25.0,20.0,20.0,20.0,0.0,20.0,0.0,20.0,0.0,0.0,0.0,0.0,0.0,0.0,0.0,0.0,0.0,,6.7,,1110.0,,,184.0
Al1 Co1 Cr1 Fe1 Ni1 Si1,CAST,other,25.0,16.67,16.67,16.67,0.0,16.67,0.0,16.67,0.0,0.0,0.0,0.0,0.0,0.0,0.0,0.0,16.67,,5.7,,2411.0,2950.0,,
Al1 Co1 Cr1 Fe1 Ni1 Si0.2,CAST,BCC,25.0,19.23,19.23,19.23,0.0,19.23,0.0,19.23,0.0,0.0,0.0,0.0,0.0,0.0,0.0,0.0,3.85,,6.5,,1265.0,2173.0,,176.0
Al1 Co1 Cr1 Fe1 Ni1 Si0.4,CAST,BCC,25.0,18.52,18.52,18.52,0.0,18.52,0.0,18.52,0.0,0.0,0.0,0.0,0.0,0.0,0.0,0.0,7.41,,6.2,,1481.0,2444.0,,169.0
Al1 Co1 Cr1 Fe1 Ni1 Si0.6,CAST,BCC,25.0,17.86,17.86,17.86,0.0,17.86,0.0,17.86,0.0,0.0,0.0,0.0,0.0,0.0,0.0,0.0,10.71,,6.0,,1834.0,2195.0,,162.0
Al1 Co1 Cr1 Fe1 Ni1 Si0.8,CAST,other,25.0,17.24,17.24,17.24,0.0,17.24,0.0,17.24,0.0,0.0,0.0,0.0,0.0,0.0,0.0,0.0,13.79,,5.8,,2179.0,2664.0,,
Al0.25 Co1 Cr1 Cu0.75 Fe1 Ni1 Ti0.5,CAST,FCC,25.0,4.55,18.18,18.18,13.64,18.18,0.0,18.18,9.09,0.0,0.0,0.0,0.0,0.0,0.0,0.0,0.0,,7.5,,750.0,1970.0,,189.0
Al0.5 Co1 Cr1 Cu0.5 Fe1 Ni1 Ti0.5,CAST,other,25.0,9.09,18.18,18.18,9.09,18.18,0.0,18.18,9.09,0.0,0.0,0.0,0.0,0.0,0.0,0.0,0.0,,7.1,,1580.0,2389.0,,
Al0.75 Co1 Cr1 Cu0.25 Fe1 Ni1 Ti0.5,CAST,other,25.0,13.64,18.18,18.18,4.55,18.18,0.0,18.18,9.09,0.0,0.0,0.0,0.0,0.0,0.0,0.0,0.0,,6.8,,1900.0,2697.0,,
Co1 Cr1 Cu1 Fe1 Ni1 Ti0.5,CAST,FCC,25.0,0.0,18.18,18.18,18.18,18.18,0.0,18.18,9.09,0.0,0.0,0.0,0.0,0.0,0.0,0.0,0.0,,7.8,,700.0,1650.0,,194.0
Al1 Co1 Cr1 Fe1 Ni1 Ti1,CAST,other,25.0,16.67,16.67,16.67,0.0,16.67,0.0,16.67,16.67,0.0,0.0,0.0,0.0,0.0,0.0,0.0,0.0,,6.2,,1860.0,2580.0,10.7,
Al1 Co1 Cr1 Fe1 Ni1 Ti0.5,CAST,other,25.0,18.18,18.18,18.18,0.0,18.18,0.0,18.18,9.09,0.0,0.0,0.0,0.0,0.0,0.0,0.0,0.0,178.0,6.4,,2260.0,3140.0,24.4,
Al0.667 Co0.667 Cr0.667 Fe0.667 Ni0.667 Ti1,CAST,other,25.0,15.39,15.39,15.39,0.0,15.39,0.0,15.39,23.07,0.0,0.0,0.0,0.0,0.0,0.0,0.0,0.0,,6.1,,2220.0,2720.0,6.6,
Al0.2 Co1 Cr1 Fe1 Mn1 Ni1,CAST,FCC,25.0,3.85,19.23,19.23,0.0,19.23,19.23,19.23,0.0,0.0,0.0,0.0,0.0,0.0,0.0,0.0,0.0,171.0,7.7,,220.0,,56.0,212.0
Al0.38 Co1 Cr1 Fe1 Mn1 Ni1,CAST,FCC,25.0,7.06,18.59,18.59,0.0,18.59,18.59,18.59,0.0,0.0,0.0,0.0,0.0,0.0,0.0,0.0,0.0,182.0,7.5,,244.0,,45.0,205.0
Al0.43 Co1 Cr1 Fe1 Mn1 Ni1,CAST,other,25.0,7.92,18.42,18.42,0.0,18.42,18.42,18.42,0.0,0.0,0.0,0.0,0.0,0.0,0.0,0.0,0.0,183.0,7.4,,285.0,,35.0,
Al0.49 Co1 Cr1 Fe1 Mn1 Ni1,CAST,other,25.0,8.93,18.21,18.21,0.0,18.21,18.21,18.21,0.0,0.0,0.0,0.0,0.0,0.0,0.0,0.0,0.0,220.0,7.4,,331.0,,29.0,
Al0.56 Co1 Cr1 Fe1 Mn1 Ni1,CAST,other,25.0,10.07,17.99,17.99,0.0,17.99,17.99,17.99,0.0,0.0,0.0,0.0,0.0,0.0,0.0,0.0,0.0,278.0,7.3,,526.0,,16.0,
Al0.62 Co1 Cr1 Fe1 Mn1 Ni1,CAST,other,25.0,11.03,17.79,17.79,0.0,17.79,17.79,17.79,0.0,0.0,0.0,0.0,0.0,0.0,0.0,0.0,0.0,405.0,7.2,,833.0,,5.0,
Co1 Cr1 Fe1 Mn1 Ni1,CAST,FCC,25.0,0.0,20.0,20.0,0.0,20.0,20.0,20.0,0.0,0.0,0.0,0.0,0.0,0.0,0.0,0.0,0.0,176.0,8.0,,208.0,,62.0,220.0
Co1 Cr1 Fe1 Mn1 Ni1,ANNEAL,FCC,25.0,0.0,20.0,20.0,0.0,20.0,20.0,20.0,0.0,0.0,0.0,0.0,0.0,0.0,0.0,0.0,0.0,135.0,8.0,350.0,230.0,,,220.0
Co1 Cr1 Fe1 Mn1 Ni1 V0.25,ANNEAL,other,25.0,0.0,19.05,19.05,0.0,19.05,19.05,19.05,0.0,4.76,0.0,0.0,0.0,0.0,0.0,0.0,0.0,144.0,7.9,130.0,200.0,,,
Co1 Cr1 Fe1 Mn1 Ni1 V0.5,ANNEAL,FCC,25.0,0.0,18.18,18.18,0.0,18.18,18.18,18.18,0.0,9.09,0.0,0.0,0.0,0.0,0.0,0.0,0.0,275.0,7.8,250.0,620.0,,,210.0
Co1 Cr1 Fe1 Mn1 Ni1 V0.75,ANNEAL,other,25.0,0.0,17.39,17.39,0.0,17.39,17.39,17.39,0.0,13.04,0.0,0.0,0.0,0.0,0.0,0.0,0.0,380.0,7.7,500.0,740.0,1325.0,,
Co1 Cr1 Fe1 Mn1 Ni1 V1,ANNEAL,other,25.0,0.0,16.67,16.67,0.0,16.67,16.67,16.67,0.0,16.67,0.0,0.0,0.0,0.0,0.0,0.0,0.0,636.0,7.7,12.0,1660.0,1845.0,,
Al1 Cr1 Fe1 Ni1,CAST,other,25.0,25.0,0.0,25.0,0.0,25.0,0.0,25.0,0.0,0.0,0.0,0.0,0.0,0.0,0.0,0.0,0.0,472.0,6.3,,1406.0,2927.0,,
Al1 Cr1 Fe1 Mo0.2 Ni1,CAST,other,25.0,23.81,0.0,23.81,0.0,23.81,0.0,23.81,0.0,0.0,0.0,0.0,4.76,0.0,0.0,0.0,0.0,549.0,6.5,,1487.0,3222.0,,
Al1 Cr1 Fe1 Mo0.5 Ni1,CAST,other,25.0,22.22,0.0,22.22,0.0,22.22,0.0,22.22,0.0,0.0,0.0,0.0,11.11,0.0,0.0,0.0,0.0,622.0,6.8,,1749.0,2644.0,,
Al1 Cr1 Fe1 Mo0.8 Ni1,CAST,other,25.0,20.83,0.0,20.83,0.0,20.83,0.0,20.83,0.0,0.0,0.0,0.0,16.67,0.0,0.0,0.0,0.0,854.0,7.0,,1513.0,1513.0,,
Co1 Cr1 Cu1 Fe1 Ni1 Ti1,CAST,FCC,25.0,0.0,16.67,16.67,16.67,16.67,0.0,16.67,16.67,0.0,0.0,0.0,0.0,0.0,0.0,0.0,0.0,,7.4,,1272.0,1272.0,2.0,185.0
Co1 Cr1 Cu1 Fe1 Ni1 Ti0.5,CAST,FCC,25.0,0.0,18.18,18.18,18.18,18.18,0.0,18.18,9.09,0.0,0.0,0.0,0.0,0.0,0.0,0.0,0.0,,7.8,,700.0,1650.0,22.0,194.0
Co1 Cr1 Cu1 Fe1 Ni1 Ti0.8,CAST,other,25.0,0.0,17.24,17.24,17.24,17.24,0.0,17.24,13.79,0.0,0.0,0.0,0.0,0.0,0.0,0.0,0.0,,7.6,,1042.0,1848.0,3.0,
Al1 Co1 Cr1 Cu1 Fe1 Mn1 Ni1,CAST,other,25.0,14.29,14.29,14.29,14.29,14.29,14.29,14.29,0.0,0.0,0.0,0.0,0.0,0.0,0.0,0.0,0.0,,7.1,,1005.0,,15.0,
Al1 Co1 Cr1 Cu1 Fe1 Ni1,CAST,other,25.0,16.67,16.67,16.67,16.67,16.67,0.0,16.67,0.0,0.0,0.0,0.0,0.0,0.0,0.0,0.0,0.0,,7.1,,1303.0,,24.0,
Al1 Co1 Cr1 Cu1 Fe1 Ni1 Ti1,CAST,other,25.0,14.29,14.29,14.29,14.29,14.29,0.0,14.29,14.29,0.0,0.0,0.0,0.0,0.0,0.0,0.0,0.0,,6.6,,1234.0,,9.0,
Al1 Co1 Cr1 Cu1 Fe1 Ni1 V1,CAST,other,25.0,14.29,14.29,14.29,14.29,14.29,0.0,14.29,0.0,14.29,0.0,0.0,0.0,0.0,0.0,0.0,0.0,,6.9,,1469.0,,16.0,
Al1 Co1 Cr1 Cu1 Ni1 Ti1,,BCC,25.0,16.67,16.67,16.67,16.67,0.0,0.0,16.67,16.67,0.0,0.0,0.0,0.0,0.0,0.0,0.0,0.0,,6.4,,,1495.0,,157.0
Al1 Co1 Cr1 Cu1 Ni1 Ti1 Y1,CAST,other,25.0,16.67,16.67,16.67,16.67,0.0,0.0,16.67,16.67,0.0,0.0,0.0,0.0,0.0,0.0,0.0,0.0,,5.8,,,1192.0,,
Al1 Co1 Cr1 Cu1 Ni1 Ti1 Y0.5,CAST,other,25.0,16.67,16.67,16.67,16.67,0.0,0.0,16.67,16.67,0.0,0.0,0.0,0.0,0.0,0.0,0.0,0.0,,6.1,,,1025.0,,
Al1 Co1 Cr1 Cu1 Ni1 Ti1 Y0.8,CAST,other,25.0,16.67,16.67,16.67,16.67,0.0,0.0,16.67,16.67,0.0,0.0,0.0,0.0,0.0,0.0,0.0,0.0,,5.9,,,1325.0,,
Co1 Cu1 Fe1 Ni1,CAST,FCC,25.0,0.0,25.0,0.0,25.0,25.0,0.0,25.0,0.0,0.0,0.0,0.0,0.0,0.0,0.0,0.0,0.0,,8.6,,,480.0,,187.0
Co1 Cu1 Fe1 Ni1 Sn0.02,CAST,FCC,25.0,0.0,25.0,0.0,25.0,25.0,0.0,25.0,0.0,0.0,0.0,0.0,0.0,0.0,0.0,0.0,0.0,,8.6,,,548.0,,185.0
Co1 Cu1 Fe1 Ni1 Sn0.04,CAST,other,25.0,0.0,25.0,0.0,25.0,25.0,0.0,25.0,0.0,0.0,0.0,0.0,0.0,0.0,0.0,0.0,0.0,,8.6,,,594.0,,
Co1 Cu1 Fe1 Ni1 Sn0.05,CAST,other,25.0,0.0,25.0,0.0,25.0,25.0,0.0,25.0,0.0,0.0,0.0,0.0,0.0,0.0,0.0,0.0,0.0,,8.6,,,615.0,,
Co1 Cu1 Fe1 Ni1 Sn0.07,CAST,other,25.0,0.0,25.0,0.0,25.0,25.0,0.0,25.0,0.0,0.0,0.0,0.0,0.0,0.0,0.0,0.0,0.0,,8.6,,,632.0,,
Co1 Cu1 Fe1 Ni1 Sn0.1,CAST,other,25.0,0.0,25.0,0.0,25.0,25.0,0.0,25.0,0.0,0.0,0.0,0.0,0.0,0.0,0.0,0.0,0.0,,8.6,,,602.0,,
Co1 Cu1 Fe1 Ni1 Sn0.2,CAST,other,25.0,0.0,25.0,0.0,25.0,25.0,0.0,25.0,0.0,0.0,0.0,0.0,0.0,0.0,0.0,0.0,0.0,,8.5,,,261.0,,
Co1 Cu1 Fe1 Mn1 Ni1,CAST,FCC,25.0,0.0,20.0,0.0,20.0,20.0,20.0,20.0,0.0,0.0,0.0,0.0,0.0,0.0,0.0,0.0,0.0,208.0,8.4,,,478.0,,189.0
Co1 Cu1 Fe1 Mn1 Ni1 Sn0.03,CAST,FCC,25.0,0.0,20.0,0.0,20.0,20.0,20.0,20.0,0.0,0.0,0.0,0.0,0.0,0.0,0.0,0.0,0.0,192.0,8.4,,,465.0,,187.0
Co1 Cu1 Fe1 Mn1 Ni1 Sn0.05,CAST,other,25.0,0.0,20.0,0.0,20.0,20.0,20.0,20.0,0.0,0.0,0.0,0.0,0.0,0.0,0.0,0.0,0.0,205.0,8.4,,,475.0,,
Co1 Cu1 Fe1 Mn1 Ni1 Sn0.08,CAST,other,25.0,0.0,20.0,0.0,20.0,20.0,20.0,20.0,0.0,0.0,0.0,0.0,0.0,0.0,0.0,0.0,0.0,219.0,8.3,,,425.0,,
Co1 Cu1 Fe1 Mn1 Ni1 Sn0.1,CAST,other,25.0,0.0,20.0,0.0,20.0,20.0,20.0,20.0,0.0,0.0,0.0,0.0,0.0,0.0,0.0,0.0,0.0,253.0,8.3,,,470.0,,
Co1 Cu1 Fe1 Mn1 Ni1 Sn0.2,CAST,other,25.0,0.0,20.0,0.0,20.0,20.0,20.0,20.0,0.0,0.0,0.0,0.0,0.0,0.0,0.0,0.0,0.0,319.0,8.3,,,368.0,,
Co1 Cr1 Cu1 Fe1 Ni1,,FCC,25.0,0.0,20.0,20.0,20.0,20.0,0.0,20.0,0.0,0.0,0.0,0.0,0.0,0.0,0.0,0.0,0.0,286.0,8.3,,230.0,888.0,51.0,206.0
Al1 Cr1 Cu1 Fe1 Ni1 Ti1,ANNEAL,other,25.0,16.67,0.0,16.67,16.67,16.67,0.0,16.67,16.67,0.0,0.0,0.0,0.0,0.0,0.0,0.0,0.0,,6.3,,,1219.0,,
Al1 Cu0.889 Fe0.667 Ni0.889 Ti1,CAST,FCC,25.0,22.5,0.0,0.0,20.0,15.01,0.0,20.0,22.5,0.0,0.0,0.0,0.0,0.0,0.0,0.0,0.0,516.0,5.9,,980.0,1326.0,,131.0
Al1 Cu0.889 Fe0.667 Ni0.889 Ti1,CAST,FCC,25.0,22.5,0.0,0.0,20.0,15.01,0.0,20.0,22.5,0.0,0.0,0.0,0.0,0.0,0.0,0.0,0.0,516.0,5.9,,980.0,1326.0,,131.0
Al1 Cu1 Fe1 Ni1 Ti1,CAST,FCC,25.0,20.0,0.0,0.0,20.0,20.0,0.0,20.0,20.0,0.0,0.0,0.0,0.0,0.0,0.0,0.0,0.0,516.0,6.1,,1074.0,1617.0,,137.0
Al1 Cu1 Ni1 Ti1,CAST,FCC,25.0,25.0,0.0,0.0,25.0,0.0,0.0,25.0,25.0,0.0,0.0,0.0,0.0,0.0,0.0,0.0,0.0,537.0,5.7,,300.0,536.0,,122.0
Al1 Cu0.062 Li0.062 Mg0.062 Zn0.062,CAST,other,25.0,94.16,0.0,0.0,5.84,0.0,0.0,0.0,0.0,0.0,0.0,0.0,0.0,0.0,0.0,0.0,0.0,,2.9,,488.0,879.0,17.0,
Al1 Li0.062 Mg0.062 Sn0.062 Zn0.062,CAST,other,25.0,100.0,0.0,0.0,0.0,0.0,0.0,0.0,0.0,0.0,0.0,0.0,0.0,0.0,0.0,0.0,0.0,,3.0,,415.0,836.0,16.0,
Al1 Li0.5 Mg1 Sn0.2 Zn0.5,CAST,other,25.0,100.0,0.0,0.0,0.0,0.0,0.0,0.0,0.0,0.0,0.0,0.0,0.0,0.0,0.0,0.0,0.0,,2.9,,546.0,546.0,,
Al1 Li1 Mg1 Sn1 Zn1,CAST,other,25.0,100.0,0.0,0.0,0.0,0.0,0.0,0.0,0.0,0.0,0.0,0.0,0.0,0.0,0.0,0.0,0.0,,3.9,,600.0,615.0,1.0,
Al0.214 Nb0.714 Ta0.571 Ti1 V0.143 Zr0.929,OTHER,BCC,25.0,5.99,0.0,0.0,0.0,0.0,0.0,0.0,28.0,4.0,26.02,19.99,0.0,0.0,0.0,15.99,0.0,500.0,7.7,180.0,1965.0,2061.0,5.0,107.0
Al0.214 Nb0.714 Ta0.714 Ti1 Zr0.929,OTHER,BCC,25.0,5.99,0.0,0.0,0.0,0.0,0.0,0.0,28.0,0.0,26.02,19.99,0.0,0.0,0.0,19.99,0.0,490.0,8.1,200.0,1965.0,2054.0,5.0,110.0
Al0.4 Hf0.6 Nb1 Ta1 Ti1 Zr1,OTHER,BCC,25.0,8.0,0.0,0.0,0.0,0.0,0.0,0.0,20.0,0.0,20.0,20.0,0.0,0.0,12.0,20.0,0.0,500.0,9.1,140.0,1841.0,2269.0,10.0,107.0
Al0.333 Nb0.667 Ta0.533 Ti1 V0.133 Zr0.667,OTHER,BCC,25.0,9.99,0.0,0.0,0.0,0.0,0.0,0.0,30.0,3.99,20.01,20.01,0.0,0.0,0.0,15.99,0.0,530.0,7.6,100.0,2035.0,2105.0,5.0,109.0
Al1 Mo0.5 Nb1 Ta0.5 Ti1 Zr1,OTHER,other,25.0,20.0,0.0,0.0,0.0,0.0,0.0,0.0,20.0,0.0,20.0,20.0,10.0,0.0,0.0,10.0,0.0,591.0,7.1,75.0,2000.0,2368.0,10.0,
Al0.667 Nb1 Ta0.333 Ti1 Zr0.333,OTHER,BCC,25.0,20.01,0.0,0.0,0.0,0.0,0.0,0.0,30.0,0.0,9.99,30.0,0.0,0.0,0.0,9.99,0.0,408.0,6.8,2000.0,1280.0,1367.0,4.0,105.0
Al0.3 Hf1 Nb1 Ta1 Ti1 Zr1,CAST,BCC,25.0,5.66,0.0,0.0,0.0,0.0,0.0,0.0,18.87,0.0,18.87,18.87,0.0,0.0,18.87,18.87,0.0,353.0,9.5,105.0,1188.0,,50.0,105.0
Al0.5 Hf1 Nb1 Ta1 Ti1 Zr1,CAST,BCC,25.0,9.09,0.0,0.0,0.0,0.0,0.0,0.0,18.18,0.0,18.18,18.18,0.0,0.0,18.18,18.18,0.0,396.0,9.3,86.0,1302.0,,46.0,104.0
Al0.75 Hf1 Nb1 Ta1 Ti1 Zr1,CAST,BCC,25.0,13.04,0.0,0.0,0.0,0.0,0.0,0.0,17.39,0.0,17.39,17.39,0.0,0.0,17.39,17.39,0.0,427.0,9.1,89.0,1415.0,2050.0,30.0,103.0
Al1 Hf1 Nb1 Ta1 Ti1 Zr1,CAST,other,25.0,16.67,0.0,0.0,0.0,0.0,0.0,0.0,16.67,0.0,16.67,16.67,0.0,0.0,16.67,16.67,0.0,441.0,8.9,92.0,1489.0,1900.0,21.0,
Hf1 Nb1 Ta1 Ti1 Zr1,CAST,BCC,25.0,0.0,0.0,0.0,0.0,0.0,0.0,0.0,20.0,0.0,20.0,20.0,0.0,0.0,20.0,20.0,0.0,295.0,9.9,120.0,1073.0,,50.0,107.0
Al0.25 Mo1 Nb1 Ti1 V1,CAST,BCC,25.0,5.88,0.0,0.0,0.0,0.0,0.0,0.0,23.53,23.53,0.0,23.53,23.53,0.0,0.0,0.0,0.0,460.0,7.1,,1250.0,1500.0,13.0,161.0
Al0.5 Mo1 Nb1 Ti1 V1,CAST,BCC,25.0,11.11,0.0,0.0,0.0,0.0,0.0,0.0,22.22,22.22,0.0,22.22,22.22,0.0,0.0,0.0,0.0,487.0,6.8,,1625.0,1800.0,11.0,156.0
Al0.75 Mo1 Nb1 Ti1 V1,CAST,BCC,25.0,15.79,0.0,0.0,0.0,0.0,0.0,0.0,21.05,21.05,0.0,21.05,21.05,0.0,0.0,0.0,0.0,517.0,6.6,,1260.0,1300.0,8.0,151.0
Al1 Mo1 Nb1 Ti1 V1,CAST,BCC,25.0,20.0,0.0,0.0,0.0,0.0,0.0,0.0,20.0,20.0,0.0,20.0,20.0,0.0,0.0,0.0,0.0,537.0,6.4,,1375.0,1400.0,3.0,147.0
Mo1 Nb1 Ti1 V1,CAST,BCC,25.0,0.0,0.0,0.0,0.0,0.0,0.0,0.0,25.0,25.0,0.0,25.0,25.0,0.0,0.0,0.0,0.0,441.0,7.3,,1200.0,2050.0,26.0,167.0
Al0.25 Nb1 Ta1 Ti1 V1,CAST,BCC,25.0,5.88,0.0,0.0,0.0,0.0,0.0,0.0,23.53,23.53,0.0,23.53,0.0,0.0,0.0,23.53,0.0,,8.8,,1330.0,,,130.0
Al0.5 Nb1 Ta1 Ti1 V1,CAST,BCC,25.0,11.11,0.0,0.0,0.0,0.0,0.0,0.0,22.22,22.22,0.0,22.22,0.0,0.0,0.0,22.22,0.0,,8.5,,1014.0,,,127.0
Al1 Nb1 Ta1 Ti1 V1,CAST,BCC,25.0,20.0,0.0,0.0,0.0,0.0,0.0,0.0,20.0,20.0,0.0,20.0,0.0,0.0,0.0,20.0,0.0,,7.9,,993.0,,,122.0
Nb1 Ta1 Ti1 V1,CAST,BCC,25.0,0.0,0.0,0.0,0.0,0.0,0.0,0.0,25.0,25.0,0.0,25.0,0.0,0.0,0.0,25.0,0.0,,9.2,,1092.0,,,134.0
Al1 Nb1 Ti1 V1,ANNEAL,BCC,25.0,25.0,0.0,0.0,0.0,0.0,0.0,0.0,25.0,25.0,0.0,25.0,0.0,0.0,0.0,0.0,0.0,448.0,5.5,350.0,1020.0,1318.0,,104.0
Cr1 Mo0.5 Nb1 Ta0.5 Ti1 Zr1,OTHER,other,25.0,0.0,0.0,20.0,0.0,0.0,0.0,0.0,20.0,0.0,20.0,20.0,10.0,0.0,0.0,10.0,0.0,540.0,8.0,,1595.0,2046.0,5.0,
Cr1 Nb1 Ti1 V1 Zr1,OTHER,other,25.0,0.0,0.0,20.0,0.0,0.0,0.0,0.0,20.0,20.0,20.0,20.0,0.0,0.0,0.0,0.0,0.0,482.0,6.6,,1298.0,,3.0,
Cr1 Nb1 Ti1 Zr1,OTHER,other,25.0,0.0,0.0,25.0,0.0,0.0,0.0,0.0,25.0,0.0,25.0,25.0,0.0,0.0,0.0,0.0,0.0,418.0,6.6,,1260.0,,6.0,
Nb0.5 Ti0.5 V1 Zr0.5,OTHER,BCC,25.0,0.0,0.0,0.0,0.0,0.0,0.0,0.0,20.0,40.0,20.0,20.0,0.0,0.0,0.0,0.0,0.0,304.0,6.4,550.0,918.0,,50.0,105.0
Nb1 Ti1 V1 Zr1,OTHER,BCC,25.0,0.0,0.0,0.0,0.0,0.0,0.0,0.0,25.0,25.0,25.0,25.0,0.0,0.0,0.0,0.0,0.0,335.0,6.5,550.0,1105.0,,50.0,100.0
Hf0.5 Mo0.5 Nb1 Ti1 Zr1,CAST,BCC,25.0,0.0,0.0,0.0,0.0,0.0,0.0,0.0,25.0,0.0,25.0,25.0,12.5,0.0,12.5,0.0,0.0,,7.9,,1176.0,1538.0,,115.0
C0.1 Hf0.5 Mo0.5 Nb1 Ti1 Zr1,CAST,other,25.0,0.0,0.0,0.0,0.0,0.0,0.0,0.0,25.0,0.0,25.0,25.0,12.5,0.0,12.5,0.0,0.0,,7.8,,1183.0,2139.0,38.0,
C0.3 Hf0.5 Mo0.5 Nb1 Ti1 Zr1,CAST,other,25.0,0.0,0.0,0.0,0.0,0.0,0.0,0.0,25.0,0.0,25.0,25.0,12.5,0.0,12.5,0.0,0.0,,7.7,,1201.0,1965.0,33.0,
Hf1 Mo0.25 Nb1 Ta1 Ti1 Zr1,CAST,BCC,25.0,0.0,0.0,0.0,0.0,0.0,0.0,0.0,19.05,0.0,19.05,19.05,4.76,0.0,19.05,19.05,0.0,395.0,9.9,,1112.0,,50.0,115.0
Hf1 Mo0.5 Nb1 Ta1 Ti1 Zr1,CAST,BCC,25.0,0.0,0.0,0.0,0.0,0.0,0.0,0.0,18.18,0.0,18.18,18.18,9.09,0.0,18.18,18.18,0.0,480.0,9.9,,1317.0,,50.0,123.0
Hf1 Mo0.75 Nb1 Ta1 Ti1 Zr1,CAST,BCC,25.0,0.0,0.0,0.0,0.0,0.0,0.0,0.0,17.39,0.0,17.39,17.39,13.04,0.0,17.39,17.39,0.0,492.0,9.9,,1373.0,,50.0,130.0
Hf1 Mo1 Nb1 Ta1 Ti1 Zr1,CAST,BCC,25.0,0.0,0.0,0.0,0.0,0.0,0.0,0.0,16.67,0.0,16.67,16.67,16.67,0.0,16.67,16.67,0.0,505.0,9.9,,1512.0,1800.0,12.0,137.0
Hf1 Nb1 Ta1 Ti1 Zr1,CAST,BCC,25.0,0.0,0.0,0.0,0.0,0.0,0.0,0.0,20.0,0.0,20.0,20.0,0.0,0.0,20.0,20.0,0.0,335.0,9.9,,1015.0,,50.0,107.0
Hf1 Mo1 Nb1 Ta1 Ti1 Zr1,CAST,BCC,25.0,0.0,0.0,0.0,0.0,0.0,0.0,0.0,16.67,0.0,16.67,16.67,16.67,0.0,16.67,16.67,0.0,505.0,9.9,,1512.0,,12.0,137.0
Hf1 Mo1 Ta1 Ti1 Zr1,CAST,BCC,25.0,0.0,0.0,0.0,0.0,0.0,0.0,0.0,20.0,0.0,20.0,0.0,20.0,0.0,20.0,20.0,0.0,542.0,10.2,,1600.0,1743.0,4.0,143.0
Hf1 Mo1 Nb1 Ti1 Zr1,ANNEAL,BCC,25.0,0.0,0.0,0.0,0.0,0.0,0.0,0.0,20.0,0.0,20.0,20.0,20.0,0.0,20.0,0.0,0.0,,8.7,,1575.0,1640.0,9.0,128.0
Hf1 Mo1 Nb1 Ti1 Zr1,CAST,BCC,25.0,0.0,0.0,0.0,0.0,0.0,0.0,0.0,20.0,0.0,20.0,20.0,20.0,0.0,20.0,0.0,0.0,,8.7,,1719.0,1803.0,10.0,128.0
Hf1 Nb1 Si0.5 Ti1 V1,CAST,other,25.0,0.0,0.0,0.0,0.0,0.0,0.0,0.0,22.22,22.22,0.0,22.22,0.0,0.0,22.22,0.0,11.11,490.0,7.8,,1399.0,1608.0,11.0,
Hf0.333 Nb0.333 Ta0.333 Ti1 Zr0.667,CAST,BCC,25.0,0.0,0.0,0.0,0.0,0.0,0.0,0.0,37.51,0.0,25.02,12.49,0.0,0.0,12.49,12.49,0.0,301.0,8.2,,903.0,990.0,19.0,103.0
Hf1 Nb1 Ta1 Ti1 Zr1,OTHER,BCC,25.0,0.0,0.0,0.0,0.0,0.0,0.0,0.0,20.0,0.0,20.0,20.0,0.0,0.0,20.0,20.0,0.0,,9.9,,929.0,,50.0,107.0
Hf1 Nb1 Ti1 Zr1,CAST,BCC,25.0,0.0,0.0,0.0,0.0,0.0,0.0,0.0,25.0,0.0,25.0,25.0,0.0,0.0,25.0,0.0,0.0,,8.4,,879.0,969.0,,89.0
Mo1 Nb1 Ta1 V1,ANNEAL,BCC,25.0,0.0,0.0,0.0,0.0,0.0,0.0,0.0,0.0,25.0,0.0,25.0,25.0,0.0,0.0,25.0,0.0,504.0,10.7,200.0,1525.0,2400.0,21.0,186.0
Mo1 Nb1 Ta1 V1 W1,CAST,BCC,25.0,0.0,0.0,0.0,0.0,0.0,0.0,0.0,0.0,20.0,0.0,20.0,20.0,20.0,0.0,20.0,0.0,536.0,12.4,80.0,1246.0,1270.0,2.0,229.0
Mo1 Nb1 Ta1 W1,CAST,BCC,25.0,0.0,0.0,0.0,0.0,0.0,0.0,0.0,0.0,0.0,0.0,25.0,25.0,25.0,0.0,25.0,0.0,454.0,13.7,200.0,1058.0,1211.0,2.0,250.0
Mo0.3 Nb1 Ti1 V1 Zr1,ANNEAL,BCC,25.0,0.0,0.0,0.0,0.0,0.0,0.0,0.0,23.26,23.26,23.26,23.26,6.98,0.0,0.0,0.0,0.0,,6.7,,1289.0,,,114.0
Mo0.5 Nb1 Ti1 V1 Zr1,ANNEAL,BCC,25.0,0.0,0.0,0.0,0.0,0.0,0.0,0.0,22.22,22.22,22.22,22.22,11.11,0.0,0.0,0.0,0.0,,6.8,,1473.0,,,122.0
Mo0.7 Nb1 Ti1 V1 Zr1,ANNEAL,BCC,25.0,0.0,0.0,0.0,0.0,0.0,0.0,0.0,21.28,21.28,21.28,21.28,14.89,0.0,0.0,0.0,0.0,,6.9,,1706.0,,,130.0
Mo1 Nb0.769 Ti0.769 V0.769 Zr0.769,ANNEAL,BCC,25.0,0.0,0.0,0.0,0.0,0.0,0.0,0.0,18.87,18.87,18.87,18.87,24.53,0.0,0.0,0.0,0.0,,7.3,,1496.0,,,150.0
Mo1 Nb0.667 Ti0.667 V0.667 Zr0.667,ANNEAL,BCC,25.0,0.0,0.0,0.0,0.0,0.0,0.0,0.0,18.18,18.18,18.18,18.18,27.26,0.0,0.0,0.0,0.0,,7.4,,1603.0,,,156.0
Mo1 Nb0.588 Ti0.588 V0.588 Zr0.588,ANNEAL,BCC,25.0,0.0,0.0,0.0,0.0,0.0,0.0,0.0,17.54,17.54,17.54,17.54,29.83,0.0,0.0,0.0,0.0,,7.5,,1645.0,,,161.0
Mo1 Nb0.5 Ti0.5 V0.5 Zr0.5,ANNEAL,BCC,25.0,0.0,0.0,0.0,0.0,0.0,0.0,0.0,16.67,16.67,16.67,16.67,33.33,0.0,0.0,0.0,0.0,,7.6,,1765.0,,,169.0
Mo1 Nb1 Ti1 V1 Zr1,ANNEAL,BCC,25.0,0.0,0.0,0.0,0.0,0.0,0.0,0.0,20.0,20.0,20.0,20.0,20.0,0.0,0.0,0.0,0.0,,7.1,,1779.0,,,141.0
Mo1 Nb1 Ti1 V0.3 Zr1,ANNEAL,BCC,25.0,0.0,0.0,0.0,0.0,0.0,0.0,0.0,23.26,6.98,23.26,23.26,23.26,0.0,0.0,0.0,0.0,,7.2,,1455.0,,,142.0
Mo0.1 Nb1 Ti1 V0.3 Zr1,ANNEAL,BCC,25.0,0.0,0.0,0.0,0.0,0.0,0.0,0.0,29.41,8.82,29.41,29.41,2.94,0.0,0.0,0.0,0.0,,6.6,,932.0,,,102.0
Mo0.3 Nb1 Ti1 V0.3 Zr1,ANNEAL,BCC,25.0,0.0,0.0,0.0,0.0,0.0,0.0,0.0,27.78,8.33,27.78,27.78,8.33,0.0,0.0,0.0,0.0,,6.8,,1312.0,,,112.0
Mo0.5 Nb1 Ti1 V0.3 Zr1,ANNEAL,BCC,25.0,0.0,0.0,0.0,0.0,0.0,0.0,0.0,26.32,7.89,26.32,26.32,13.16,0.0,0.0,0.0,0.0,,6.9,,1301.0,,,122.0
Mo0.7 Nb1 Ti1 V0.3 Zr1,ANNEAL,BCC,25.0,0.0,0.0,0.0,0.0,0.0,0.0,0.0,25.0,7.5,25.0,25.0,17.5,0.0,0.0,0.0,0.0,,7.1,,1436.0,,,130.0
Mo1 Nb0.769 Ti0.769 V0.231 Zr0.769,ANNEAL,BCC,25.0,0.0,0.0,0.0,0.0,0.0,0.0,0.0,21.74,6.53,21.74,21.74,28.26,0.0,0.0,0.0,0.0,,7.4,,1603.0,,,153.0
Mo1 Nb0.667 Ti0.667 V0.2 Zr0.667,ANNEAL,BCC,25.0,0.0,0.0,0.0,0.0,0.0,0.0,0.0,20.84,6.25,20.84,20.84,31.24,0.0,0.0,0.0,0.0,,7.5,,1576.0,,,159.0
Nb1 Ti1 V0.3 Zr1,ANNEAL,BCC,25.0,0.0,0.0,0.0,0.0,0.0,0.0,0.0,30.3,9.09,30.3,30.3,0.0,0.0,0.0,0.0,0.0,,6.5,,866.0,,,96.0
Nb1 Ti1 V1 Zr1,ANNEAL,BCC,25.0,0.0,0.0,0.0,0.0,0.0,0.0,0.0,25.0,25.0,25.0,25.0,0.0,0.0,0.0,0.0,0.0,,6.5,,1104.0,,,100.0
Mo1 Nb1 Ti1 V0.25 Zr1,CAST,BCC,25.0,0.0,0.0,0.0,0.0,0.0,0.0,0.0,23.53,5.88,23.53,23.53,23.53,0.0,0.0,0.0,0.0,,7.3,,1776.0,3893.0,30.0,142.0
Mo1 Nb1 Ti1 V0.5 Zr1,CAST,BCC,25.0,0.0,0.0,0.0,0.0,0.0,0.0,0.0,22.22,11.11,22.22,22.22,22.22,0.0,0.0,0.0,0.0,,7.2,,1647.0,3307.0,28.0,142.0
Mo1 Nb1 Ti1 V0.75 Zr1,CAST,BCC,25.0,0.0,0.0,0.0,0.0,0.0,0.0,0.0,21.05,15.79,21.05,21.05,21.05,0.0,0.0,0.0,0.0,,7.2,,1708.0,3929.0,29.0,141.0
Mo1 Nb1 Ti1 V1 Zr1,CAST,BCC,25.0,0.0,0.0,0.0,0.0,0.0,0.0,0.0,20.0,20.0,20.0,20.0,20.0,0.0,0.0,0.0,0.0,,7.1,,1786.0,3828.0,26.0,141.0
Mo0.667 Nb0.667 Ti0.667 V1 Zr0.667,CAST,BCC,25.0,0.0,0.0,0.0,0.0,0.0,0.0,0.0,18.18,27.26,18.18,18.18,18.18,0.0,0.0,0.0,0.0,,7.1,,1735.0,3300.0,20.0,140.0
Mo0.5 Nb0.5 Ti0.5 V1 Zr0.5,CAST,BCC,25.0,0.0,0.0,0.0,0.0,0.0,0.0,0.0,16.67,33.33,16.67,16.67,16.67,0.0,0.0,0.0,0.0,,7.0,,1538.0,3176.0,23.0,139.0
Mo0.333 Nb0.333 Ti0.333 V1 Zr0.333,CAST,BCC,25.0,0.0,0.0,0.0,0.0,0.0,0.0,0.0,14.28,42.88,14.28,14.28,14.28,0.0,0.0,0.0,0.0,,6.9,,1418.0,2508.0,24.0,138.0
Mo1 Nb1 Ti1 Zr1,CAST,BCC,25.0,0.0,0.0,0.0,0.0,0.0,0.0,0.0,25.0,0.0,25.0,25.0,25.0,0.0,0.0,0.0,0.0,,7.3,,1592.0,3450.0,34.0,143.0
Al0.125 Co1 Cr1 Cu1 Fe1 Mn1 Ni1 Ti1 V1,CAST,other,25.0,1.54,12.31,12.31,12.31,12.31,12.31,12.31,12.31,12.31,0.0,0.0,0.0,0.0,0.0,0.0,0.0,,7.2,,1862.0,2431.0,1.0,
Al0.25 Co1 Cr1 Cu1 Fe1 Mn1 Ni1 Ti1 V1,CAST,BCC,25.0,3.03,12.12,12.12,12.12,12.12,12.12,12.12,12.12,12.12,0.0,0.0,0.0,0.0,0.0,0.0,0.0,,7.1,,1465.0,2016.0,2.0,174.0
Al0.667 Co1 Cr1 Cu1 Fe1 Mn1 Ni1 Ti1 V1,CAST,other,25.0,7.7,11.54,11.54,11.54,11.54,11.54,11.54,11.54,11.54,0.0,0.0,0.0,0.0,0.0,0.0,0.0,,6.8,,1461.0,1461.0,1.0,
Co1 Cr1 Cu1 Fe1 Mn1 Ni1 Ti1 V1,CAST,other,25.0,0.0,12.5,12.5,12.5,12.5,12.5,12.5,12.5,12.5,0.0,0.0,0.0,0.0,0.0,0.0,0.0,,7.3,,1312.0,1312.0,1.0,
Cu1 Mn1 Ni1 Zn0.333,CAST,FCC,25.0,0.0,0.0,0.0,33.33,0.0,33.33,33.33,0.0,0.0,0.0,0.0,0.0,0.0,0.0,0.0,0.0,147.0,8.3,,215.0,,60.0,167.0
Cu1 Mn1 Ni1 Zn0.25,CAST,FCC,25.0,0.0,0.0,0.0,33.33,0.0,33.33,33.33,0.0,0.0,0.0,0.0,0.0,0.0,0.0,0.0,0.0,109.0,8.3,,140.0,,65.0,169.0
Al0.111 Cu1 Mn1 Ni1,CAST,other,25.0,3.57,0.0,0.0,32.14,0.0,32.14,32.14,0.0,0.0,0.0,0.0,0.0,0.0,0.0,0.0,0.0,241.0,8.1,,515.0,,40.0,
Cu1 Mn1 Ni1 Sn0.111,CAST,other,25.0,0.0,0.0,0.0,33.33,0.0,33.33,33.33,0.0,0.0,0.0,0.0,0.0,0.0,0.0,0.0,0.0,318.0,8.3,,630.0,,20.0,
Al0.053 Cu1 Mn1 Ni1,CAST,FCC,25.0,1.74,0.0,0.0,32.75,0.0,32.75,32.75,0.0,0.0,0.0,0.0,0.0,0.0,0.0,0.0,0.0,166.0,8.3,,330.0,,45.0,173.0
Cu1 Mn1 Ni1 Sn0.053,CAST,other,25.0,0.0,0.0,0.0,33.33,0.0,33.33,33.33,0.0,0.0,0.0,0.0,0.0,0.0,0.0,0.0,0.0,205.0,8.4,,380.0,,63.0,
Al0.5 Co1 Cr1 Cu1 Fe1 Ni1,CAST,FCC,25.0,9.09,18.18,18.18,18.18,18.18,0.0,18.18,0.0,0.0,0.0,0.0,0.0,0.0,0.0,0.0,0.0,,7.6,,388.0,,,189.0
Al1 Co0.5 Cr0.5 Cu0.5 Fe0.5 Ni0.5,CAST,BCC,25.0,28.57,14.29,14.29,14.29,14.29,0.0,14.29,0.0,0.0,0.0,0.0,0.0,0.0,0.0,0.0,0.0,,6.3,,1620.0,,,156.0
Al1 Co1 Cr1 Cu1 Fe1 Ni1,CAST,other,25.0,16.67,16.67,16.67,16.67,16.67,0.0,16.67,0.0,0.0,0.0,0.0,0.0,0.0,0.0,0.0,0.0,,7.1,,948.0,,,
Al1 Nb1 Ti1 V1,ANNEAL,other,25.0,25.0,0.0,0.0,0.0,0.0,0.0,0.0,25.0,25.0,0.0,25.0,0.0,0.0,0.0,0.0,0.0,,5.5,,1000.0,1280.0,,
Al1 Nb1 Ti1 V1 Zr1,ANNEAL,other,25.0,20.0,0.0,0.0,0.0,0.0,0.0,0.0,20.0,20.0,20.0,20.0,0.0,0.0,0.0,0.0,0.0,,5.8,,1500.0,1675.0,,
Al1 Nb1 Ti1 V1 Zr0.1,ANNEAL,other,25.0,24.39,0.0,0.0,0.0,0.0,0.0,0.0,24.39,24.39,2.44,24.39,0.0,0.0,0.0,0.0,0.0,,5.5,,1290.0,1395.0,,
Al1 Nb1 Ti1 V1 Zr0.25,ANNEAL,other,25.0,23.53,0.0,0.0,0.0,0.0,0.0,0.0,23.53,23.53,5.88,23.53,0.0,0.0,0.0,0.0,0.0,,5.6,,1360.0,1480.0,,
Al1 Nb1 Ti1 V1 Zr0.5,ANNEAL,other,25.0,22.22,0.0,0.0,0.0,0.0,0.0,0.0,22.22,22.22,11.11,22.22,0.0,0.0,0.0,0.0,0.0,,5.6,,1485.0,,,
Al0.667 Nb0.667 Ti0.667 V0.667 Zr1,ANNEAL,other,25.0,18.18,0.0,0.0,0.0,0.0,0.0,0.0,18.18,18.18,27.26,18.18,0.0,0.0,0.0,0.0,0.0,,5.8,,1535.0,1550.0,,
Co1 Cr1 Mo1 Nb1,CAST,other,25.0,0.0,25.0,25.0,0.0,0.0,0.0,0.0,0.0,0.0,0.0,25.0,25.0,0.0,0.0,0.0,0.0,,8.8,,,1419.6,,
Co1 Cr1 Mo1 Nb1 Ti1,CAST,other,25.0,0.0,20.0,20.0,0.0,0.0,0.0,0.0,20.0,0.0,0.0,20.0,20.0,0.0,0.0,0.0,0.0,,7.8,,,1096.8,,
Co1 Cr1 Mo1 Nb1 Ti0.2,CAST,other,25.0,0.0,23.81,23.81,0.0,0.0,0.0,0.0,4.76,0.0,0.0,23.81,23.81,0.0,0.0,0.0,0.0,,8.5,,,1905.6,,
Co1 Cr1 Mo1 Nb1 Ti0.4,CAST,BCC,25.0,0.0,22.73,22.73,0.0,0.0,0.0,0.0,9.09,0.0,0.0,22.73,22.73,0.0,0.0,0.0,0.0,,8.3,,,1771.3,,212.0
Co1 Cr1 Mo1 Nb1 Ti0.5,CAST,other,25.0,0.0,22.22,22.22,0.0,0.0,0.0,0.0,11.11,0.0,0.0,22.22,22.22,0.0,0.0,0.0,0.0,,8.2,,,1609.2,,
Cr1 Hf1 Nb1 Ti1 Zr1,ANNEAL,other,25.0,0.0,0.0,20.0,0.0,0.0,0.0,0.0,20.0,0.0,20.0,20.0,0.0,0.0,20.0,0.0,0.0,,8.2,,1457.0,1908.0,,
Cr1 Hf1 Nb1 Ti1 Zr1,ANNEAL,other,25.0,0.0,0.0,20.0,0.0,0.0,0.0,0.0,20.0,0.0,20.0,20.0,0.0,0.0,20.0,0.0,0.0,,8.2,,1420.0,1885.0,4.2,
Cr1 Hf1 Nb1 Ti1 Zr1,ANNEAL,other,25.0,0.0,0.0,20.0,0.0,0.0,0.0,0.0,20.0,0.0,20.0,20.0,0.0,0.0,20.0,0.0,0.0,,8.2,,1328.0,1884.0,,
Cr1 Hf1 Nb1 Ti1 Zr1,ANNEAL,other,25.0,0.0,0.0,20.0,0.0,0.0,0.0,0.0,20.0,0.0,20.0,20.0,0.0,0.0,20.0,0.0,0.0,,8.2,,1322.0,1726.0,,
Cr1 Hf1 Nb1 Ti1 Zr1,CAST,other,25.0,0.0,0.0,20.0,0.0,0.0,0.0,0.0,20.0,0.0,20.0,20.0,0.0,0.0,20.0,0.0,0.0,,8.2,,1375.0,2130.0,3.0,
Hf1 Nb1 Ti1 V1 Zr1,ANNEAL,other,25.0,0.0,0.0,0.0,0.0,0.0,0.0,0.0,20.0,20.0,20.0,20.0,0.0,0.0,20.0,0.0,0.0,,8.1,,1157.0,1468.0,,
Hf1 Nb1 Ti1 V1 Zr1,ANNEAL,BCC,25.0,0.0,0.0,0.0,0.0,0.0,0.0,0.0,20.0,20.0,20.0,20.0,0.0,0.0,20.0,0.0,0.0,,8.1,,1253.0,1393.0,,95.0
Hf1 Nb1 Ti1 V1 Zr1,ANNEAL,BCC,25.0,0.0,0.0,0.0,0.0,0.0,0.0,0.0,20.0,20.0,20.0,20.0,0.0,0.0,20.0,0.0,0.0,,8.1,,1140.0,1463.0,,95.0
Hf1 Nb1 Ti1 V1 Zr1,ANNEAL,BCC,25.0,0.0,0.0,0.0,0.0,0.0,0.0,0.0,20.0,20.0,20.0,20.0,0.0,0.0,20.0,0.0,0.0,,8.1,,1120.0,1376.0,30.0,95.0
Hf1 Nb1 Ti1 V1 Zr1,CAST,other,25.0,0.0,0.0,0.0,0.0,0.0,0.0,0.0,20.0,20.0,20.0,20.0,0.0,0.0,20.0,0.0,0.0,,8.1,,1170.0,1463.0,29.6,
Cr1 Ta1 Ti0.17 V1 W1,POWDER,other,25.0,0.0,0.0,23.98,0.0,0.0,0.0,0.0,4.08,23.98,0.0,0.0,0.0,23.98,0.0,23.98,0.0,715.0,12.6,,2034.0,,1.5,
Cr1 Ta1 Ti0.3 V1 W1,POWDER,other,25.0,0.0,0.0,23.26,0.0,0.0,0.0,0.0,6.98,23.26,0.0,0.0,0.0,23.26,0.0,23.26,0.0,780.0,12.3,,2050.0,,1.5,
Cr1 Ta1 V1 W1,POWDER,other,25.0,0.0,0.0,25.0,0.0,0.0,0.0,0.0,0.0,25.0,0.0,0.0,0.0,25.0,0.0,25.0,0.0,715.0,13.0,,2327.0,,1.5,
Hf0.26 Nb1 Ta1 Ti0.578 Zr0.416,CAST,BCC,25.0,0.0,0.0,0.0,0.0,0.0,0.0,0.0,17.76,0.0,12.78,30.73,0.0,0.0,7.99,30.73,0.0,,10.4,,845.0,,,122.0
Hf0.5 Mo0.5 Nb1 Si0.1 Ti1 Zr1,CAST,other,25.0,0.0,0.0,0.0,0.0,0.0,0.0,0.0,24.39,0.0,24.39,24.39,12.2,0.0,12.2,0.0,2.44,442.0,7.7,,1350.0,2150.0,,
Hf0.5 Mo0.5 Nb1 Si0.3 Ti1 Zr1,CAST,other,25.0,0.0,0.0,0.0,0.0,0.0,0.0,0.0,23.26,0.0,23.26,23.26,11.63,0.0,11.63,0.0,6.98,494.0,7.5,,1370.0,1950.0,,
Hf0.5 Mo0.5 Nb1 Si0.5 Ti1 Zr1,CAST,other,25.0,0.0,0.0,0.0,0.0,0.0,0.0,0.0,22.22,0.0,22.22,22.22,11.11,0.0,11.11,0.0,11.11,524.0,7.2,,1600.0,1900.0,,
Hf0.5 Mo0.5 Nb1 Si0.7 Ti1 Zr1,CAST,other,25.0,0.0,0.0,0.0,0.0,0.0,0.0,0.0,21.28,0.0,21.28,21.28,10.64,0.0,10.64,0.0,14.89,580.0,7.0,,1550.0,1900.0,,
Hf0.5 Mo0.5 Nb1 Si0.9 Ti1 Zr1,CAST,other,25.0,0.0,0.0,0.0,0.0,0.0,0.0,0.0,20.41,0.0,20.41,20.41,10.2,0.0,10.2,0.0,18.37,640.0,6.8,,1650.0,2000.0,,
Hf0.5 Mo0.5 Nb1 Ti1 Zr1,CAST,other,25.0,0.0,0.0,0.0,0.0,0.0,0.0,0.0,25.0,0.0,25.0,25.0,12.5,0.0,12.5,0.0,0.0,400.0,7.9,,1150.0,1500.0,,
Hf0.5 Nb0.667 Ta0.333 Ti1 Zr0.833,WROUGHT,BCC,25.0,0.0,0.0,0.0,0.0,0.0,0.0,0.0,30.0,0.0,24.99,20.01,0.0,0.0,15.0,9.99,0.0,,8.4,,1150.0,,,100.0
Hf0.5 Nb0.667 Ta0.333 Ti1 Zr0.833,WROUGHT,BCC,25.0,0.0,0.0,0.0,0.0,0.0,0.0,0.0,30.0,0.0,24.99,20.01,0.0,0.0,15.0,9.99,0.0,,8.4,,1100.0,,,100.0
Hf0.5 Nb0.667 Ta0.333 Ti1 Zr0.833,WROUGHT,BCC,25.0,0.0,0.0,0.0,0.0,0.0,0.0,0.0,30.0,0.0,24.99,20.01,0.0,0.0,15.0,9.99,0.0,,8.4,,890.0,,,100.0
Hf1 Mo0.5 Nb1 Si0.3 Ti1 V0.5,CAST,other,25.0,0.0,0.0,0.0,0.0,0.0,0.0,0.0,23.26,11.63,0.0,23.26,11.63,0.0,23.26,0.0,6.98,,8.5,,1617.0,2016.0,,
Hf1 Mo0.5 Nb1 Si0.5 Ti1 V0.5,CAST,other,25.0,0.0,0.0,0.0,0.0,0.0,0.0,0.0,22.22,11.11,0.0,22.22,11.11,0.0,22.22,0.0,11.11,,8.2,,1787.0,2052.0,,
Hf1 Mo0.5 Nb1 Si0.7 Ti1 V0.5,CAST,other,25.0,0.0,0.0,0.0,0.0,0.0,0.0,0.0,21.28,10.64,0.0,21.28,10.64,0.0,21.28,0.0,14.89,,7.9,,2134.0,2242.0,,
Hf1 Mo0.5 Nb1 Ti1 V0.5,CAST,BCC,25.0,0.0,0.0,0.0,0.0,0.0,0.0,0.0,25.0,12.5,0.0,25.0,12.5,0.0,25.0,0.0,0.0,,9.0,,1260.0,,,126.0
Hf0.787 Nb0.142 Ta0.142 Ti1 Zr0.787,WROUGHT,BCC,25.0,0.0,0.0,0.0,0.0,0.0,0.0,0.0,34.99,0.0,27.54,4.97,0.0,0.0,27.54,4.97,0.0,,8.5,,540.0,995.0,,92.0
Al0.25 Nb1 Ta1 Ti1 Zr1,OTHER,other,25.0,5.88,0.0,0.0,0.0,0.0,0.0,0.0,23.53,0.0,23.53,23.53,0.0,0.0,0.0,23.53,0.0,,8.6,,1745.0,1830.0,,
Al0.5 Mo0.5 Nb1 Ta0.5 Ti1 Zr1,OTHER,other,25.0,11.11,0.0,0.0,0.0,0.0,0.0,0.0,22.22,0.0,22.22,22.22,11.11,0.0,0.0,11.11,0.0,,7.6,,2350.0,2460.0,,
Al1 Mo0.5 Nb1 Ta0.5 Ti1 Zr1,OTHER,other,25.0,20.0,0.0,0.0,0.0,0.0,0.0,0.0,20.0,0.0,20.0,20.0,10.0,0.0,0.0,10.0,0.0,,7.1,,2197.0,2370.0,,
Al1 Mo0.5 Nb1 Ta0.5 Ti1 Zr0.5,OTHER,other,25.0,22.22,0.0,0.0,0.0,0.0,0.0,0.0,22.22,0.0,11.11,22.22,11.11,0.0,0.0,11.11,0.0,,7.2,,,1320.0,,
Al1 Nb1 Ta0.5 Ti1 Zr0.5,OTHER,other,25.0,25.0,0.0,0.0,0.0,0.0,0.0,0.0,25.0,0.0,12.5,25.0,0.0,0.0,0.0,12.5,0.0,,6.9,,1352.0,1357.0,,
Hf1 Nb1 Si0.5 Ti1 V1 Zr1,ANNEAL,other,25.0,0.0,0.0,0.0,0.0,0.0,0.0,0.0,18.18,18.18,18.18,18.18,0.0,0.0,18.18,0.0,9.09,,7.5,,1483.0,1611.0,9.5,
Hf1 Nb1 Si0.5 Ti1 V1 Zr1,CAST,other,25.0,0.0,0.0,0.0,0.0,0.0,0.0,0.0,18.18,18.18,18.18,18.18,0.0,0.0,18.18,0.0,9.09,,7.5,,1540.0,1643.0,16.8,
Hf1 Nb1 Ta1 Ti1 Zr1,OTHER,BCC,25.0,0.0,0.0,0.0,0.0,0.0,0.0,0.0,20.0,0.0,20.0,20.0,0.0,0.0,20.0,20.0,0.0,420.0,9.9,0.05,1900.0,,7.9,107.0
Hf1 Nb1 Ta1 Ti1 Zr1,OTHER,other,25.0,0.0,0.0,0.0,0.0,0.0,0.0,0.0,20.0,0.0,20.0,20.0,0.0,0.0,20.0,20.0,0.0,530.0,9.9,0.05,1520.0,,1.7,
Hf1 Nb1 Ta1 Ti1 Zr1,OTHER,other,25.0,0.0,0.0,0.0,0.0,0.0,0.0,0.0,20.0,0.0,20.0,20.0,0.0,0.0,20.0,20.0,0.0,340.0,9.9,0.1,795.0,,5.0,
Hf1 Nb1 Ta1 Ti1 Zr1,WROUGHT,BCC,25.0,0.0,0.0,0.0,0.0,0.0,0.0,0.0,20.0,0.0,20.0,20.0,0.0,0.0,20.0,20.0,0.0,309.0,9.9,100.0,830.0,840.0,9.2,107.0
Hf1 Nb1 Ta1 Ti1 Zr1,WROUGHT,BCC,25.0,0.0,0.0,0.0,0.0,0.0,0.0,0.0,20.0,0.0,20.0,20.0,0.0,0.0,20.0,20.0,0.0,366.0,9.9,,1202.0,1295.0,4.7,107.0
Hf1 Nb1 Ta1 Ti1 Zr1,WROUGHT,other,25.0,0.0,0.0,0.0,0.0,0.0,0.0,0.0,20.0,0.0,20.0,20.0,0.0,0.0,20.0,20.0,0.0,,9.9,,1303.0,1334.0,,
Hf1 Nb1 Ta1 Ti1 Zr1,WROUGHT,BCC,25.0,0.0,0.0,0.0,0.0,0.0,0.0,0.0,20.0,0.0,20.0,20.0,0.0,0.0,20.0,20.0,0.0,351.0,9.9,,1145.0,1262.0,9.7,107.0
Hf1 Nb1 Ta1 Ti1 Zr1,WROUGHT,BCC,25.0,0.0,0.0,0.0,0.0,0.0,0.0,0.0,20.0,0.0,20.0,20.0,0.0,0.0,20.0,20.0,0.0,,9.9,,958.0,974.0,,107.0
Hf1 Nb1 Ta1 Ti1 Zr1,WROUGHT,BCC,25.0,0.0,0.0,0.0,0.0,0.0,0.0,0.0,20.0,0.0,20.0,20.0,0.0,0.0,20.0,20.0,0.0,,9.9,,944.0,959.0,,107.0
Hf1 Nb1 Ta1 Ti1 Zr1,WROUGHT,BCC,25.0,0.0,0.0,0.0,0.0,0.0,0.0,0.0,20.0,0.0,20.0,20.0,0.0,0.0,20.0,20.0,0.0,,9.9,,940.0,953.0,,107.0
Hf1 Nb1 Ta1 Ti1 Zr1,WROUGHT,BCC,25.0,0.0,0.0,0.0,0.0,0.0,0.0,0.0,20.0,0.0,20.0,20.0,0.0,0.0,20.0,20.0,0.0,,9.9,,940.0,1080.0,,107.0
Hf1 Nb1 Ta1 Ti1 Zr1,CAST,BCC,25.0,0.0,0.0,0.0,0.0,0.0,0.0,0.0,20.0,0.0,20.0,20.0,0.0,0.0,20.0,20.0,0.0,,9.9,,905.0,,,107.0
Hf1 Nb1 Ta1 Ti1 Zr1,CAST,BCC,25.0,0.0,0.0,0.0,0.0,0.0,0.0,0.0,20.0,0.0,20.0,20.0,0.0,0.0,20.0,20.0,0.0,,9.9,,890.0,,,107.0
Hf1 Nb1 Ta1 Ti1 Zr1,CAST,BCC,25.0,0.0,0.0,0.0,0.0,0.0,0.0,0.0,20.0,0.0,20.0,20.0,0.0,0.0,20.0,20.0,0.0,,9.9,,828.0,862.0,,107.0
Hf1 Nb1 Ta1 Ti1 Zr1,CAST,BCC,25.0,0.0,0.0,0.0,0.0,0.0,0.0,0.0,20.0,0.0,20.0,20.0,0.0,0.0,20.0,20.0,0.0,,9.9,,827.0,856.0,,107.0
Hf1 Nb1 Ta1 Ti1 Zr1,CAST,BCC,25.0,0.0,0.0,0.0,0.0,0.0,0.0,0.0,20.0,0.0,20.0,20.0,0.0,0.0,20.0,20.0,0.0,,9.9,,820.0,869.0,,107.0
Hf1 Nb1 Ta1 Ti1 Zr1,CAST,BCC,25.0,0.0,0.0,0.0,0.0,0.0,0.0,0.0,20.0,0.0,20.0,20.0,0.0,0.0,20.0,20.0,0.0,,9.9,,803.0,810.0,,107.0
Al0.2 Mo1 Ta1 Ti1 V1,CAST,BCC,25.0,4.76,0.0,0.0,0.0,0.0,0.0,0.0,23.81,23.81,0.0,0.0,23.81,0.0,0.0,23.81,0.0,,9.3,,1021.0,1249.0,,183.0
Al0.6 Mo1 Ta1 Ti1 V1,CAST,BCC,25.0,13.04,0.0,0.0,0.0,0.0,0.0,0.0,21.74,21.74,0.0,0.0,21.74,0.0,0.0,21.74,0.0,,8.7,,962.0,1033.0,,173.0
Al1 Mo1 Ta1 Ti1 V1,CAST,BCC,25.0,20.0,0.0,0.0,0.0,0.0,0.0,0.0,20.0,20.0,0.0,0.0,20.0,0.0,0.0,20.0,0.0,,8.2,,,735.0,,165.0
Mo1 Ta1 Ti1 V1,CAST,BCC,25.0,0.0,0.0,0.0,0.0,0.0,0.0,0.0,25.0,25.0,0.0,0.0,25.0,0.0,0.0,25.0,0.0,,9.6,,1221.0,1454.0,,189.0
Hf1 Nb1 Ta1 Zr1,ANNEAL,other,25.0,0.0,0.0,0.0,0.0,0.0,0.0,0.0,0.0,0.0,25.0,25.0,0.0,0.0,25.0,25.0,0.0,571.0,11.1,,2310.0,,0.3,
Hf1 Nb1 Ta1 Zr1,ANNEAL,other,25.0,0.0,0.0,0.0,0.0,0.0,0.0,0.0,0.0,0.0,25.0,25.0,0.0,0.0,25.0,25.0,0.0,536.0,11.1,,2100.0,2200.0,3.5,
Hf1 Nb1 Ta1 Zr1,ANNEAL,other,25.0,0.0,0.0,0.0,0.0,0.0,0.0,0.0,0.0,0.0,25.0,25.0,0.0,0.0,25.0,25.0,0.0,,11.1,,2020.0,2030.0,1.7,
Hf1 Nb1 Ta1 Zr1,ANNEAL,other,25.0,0.0,0.0,0.0,0.0,0.0,0.0,0.0,0.0,0.0,25.0,25.0,0.0,0.0,25.0,25.0,0.0,550.0,11.1,,1950.0,2010.0,2.2,
Hf1 Nb1 Ta1 Zr1,CAST,BCC,25.0,0.0,0.0,0.0,0.0,0.0,0.0,0.0,0.0,0.0,25.0,25.0,0.0,0.0,25.0,25.0,0.0,365.0,11.1,,1315.0,1800.0,21.6,105.0
Hf1 Ta0.4 Ti1 Zr1,CAST,other,25.0,0.0,0.0,0.0,0.0,0.0,0.0,0.0,29.41,0.0,29.41,0.0,0.0,0.0,29.41,11.76,0.0,,9.2,,400.0,1100.0,,
Hf1 Ta0.5 Ti1 Zr1,CAST,other,25.0,0.0,0.0,0.0,0.0,0.0,0.0,0.0,28.57,0.0,28.57,0.0,0.0,0.0,28.57,14.29,0.0,,9.4,,700.0,1100.0,,
Hf1 Ta0.6 Ti1 Zr1,CAST,other,25.0,0.0,0.0,0.0,0.0,0.0,0.0,0.0,27.78,0.0,27.78,0.0,0.0,0.0,27.78,16.67,0.0,,9.6,,800.0,1100.0,,
Hf1 Ta1 Ti1 Zr1,CAST,BCC,25.0,0.0,0.0,0.0,0.0,0.0,0.0,0.0,25.0,0.0,25.0,0.0,0.0,0.0,25.0,25.0,0.0,,10.2,,1500.0,1500.0,,107.0
Mo1 Nb1 Ta1 Ti0.25 W1,CAST,BCC,25.0,0.0,0.0,0.0,0.0,0.0,0.0,0.0,5.88,0.0,0.0,23.53,23.53,23.53,0.0,23.53,0.0,478.3,13.1,,1109.0,1197.0,,242.0
Mo1 Nb1 Ta1 Ti0.5 W1,CAST,BCC,25.0,0.0,0.0,0.0,0.0,0.0,0.0,0.0,11.11,0.0,0.0,22.22,22.22,22.22,0.0,22.22,0.0,481.2,12.6,,1211.0,1578.0,,234.0
Mo1 Nb1 Ta1 Ti0.75 W1,CAST,BCC,25.0,0.0,0.0,0.0,0.0,0.0,0.0,0.0,15.79,0.0,0.0,21.05,21.05,21.05,0.0,21.05,0.0,495.6,12.2,,1304.0,1593.0,,228.0
Mo1 Nb1 Ta1 Ti1 W1,CAST,BCC,25.0,0.0,0.0,0.0,0.0,0.0,0.0,0.0,20.0,0.0,0.0,20.0,20.0,20.0,0.0,20.0,0.0,507.5,11.8,,1455.0,1910.0,,222.0
Mo1 Nb1 Ta1 W1,CAST,BCC,25.0,0.0,0.0,0.0,0.0,0.0,0.0,0.0,0.0,0.0,0.0,25.0,25.0,25.0,0.0,25.0,0.0,,13.7,,996.0,1148.0,,250.0
Mo1 Nb1 Ta1 Ti1 V1,CAST,BCC,25.0,0.0,0.0,0.0,0.0,0.0,0.0,0.0,20.0,20.0,0.0,20.0,20.0,0.0,0.0,20.0,0.0,,9.4,,1400.0,2450.0,,171.0
Mo1 Nb1 Ta1 Ti1 V1 W1,CAST,BCC,25.0,0.0,0.0,0.0,0.0,0.0,0.0,0.0,16.67,16.67,0.0,16.67,16.67,16.67,0.0,16.67,0.0,,11.0,,1515.0,2135.0,,209.0
Mo1 Nb1 Ta1 Ti1 W1,CAST,BCC,25.0,0.0,0.0,0.0,0.0,0.0,0.0,0.0,20.0,0.0,0.0,20.0,20.0,20.0,0.0,20.0,0.0,,11.8,,1343.0,2005.0,,222.0
Mo1 Nb1 Ta1 Ti1 Zr1,CAST,other,25.0,0.0,0.0,0.0,0.0,0.0,0.0,0.0,20.0,0.0,20.0,20.0,20.0,0.0,0.0,20.0,0.0,,9.1,,1390.0,,,
Mo1 Nb1 Ta1 Ti1 Zr1,ANNEAL,other,25.0,0.0,0.0,0.0,0.0,0.0,0.0,0.0,20.0,0.0,20.0,20.0,20.0,0.0,0.0,20.0,0.0,,9.1,,1100.0,1200.0,,
Mo1 Nb1 Ta1 Ti1 Zr1,CAST,other,25.0,0.0,0.0,0.0,0.0,0.0,0.0,0.0,20.0,0.0,20.0,20.0,20.0,0.0,0.0,20.0,0.0,,9.1,,1375.0,1450.0,,
Mo1 Nb1 Ta1 V1 W1,POWDER,BCC,25.0,0.0,0.0,0.0,0.0,0.0,0.0,0.0,0.0,20.0,0.0,20.0,20.0,20.0,0.0,20.0,0.0,,12.4,,2612.0,3472.0,,229.0
Nb1 Ta1 Ti1 V1,CAST,BCC,25.0,0.0,0.0,0.0,0.0,0.0,0.0,0.0,25.0,25.0,0.0,25.0,0.0,0.0,0.0,25.0,0.0,,9.2,,965.0,,,134.0
Nb1 Ta1 Ti1 V1 W1,CAST,BCC,25.0,0.0,0.0,0.0,0.0,0.0,0.0,0.0,20.0,20.0,0.0,20.0,0.0,20.0,0.0,20.0,0.0,,11.1,,1420.0,1800.0,20.0,187.0
Nb1 Ta1 V1 W1,CAST,BCC,25.0,0.0,0.0,0.0,0.0,0.0,0.0,0.0,0.0,25.0,0.0,25.0,0.0,25.0,0.0,25.0,0.0,,12.9,,1530.0,1700.0,12.0,206.0
Al0.25 Cr0.5 Nb0.5 Ti1 V0.25,ANNEAL,other,25.0,10.0,0.0,20.0,0.0,0.0,0.0,0.0,40.0,10.0,0.0,20.0,0.0,0.0,0.0,0.0,0.0,,5.8,,1340.0,1700.0,,
Al0.25 Cr0.5 Nb0.5 Ti1 V0.25,CAST,BCC,25.0,10.0,0.0,20.0,0.0,0.0,0.0,0.0,40.0,10.0,0.0,20.0,0.0,0.0,0.0,0.0,0.0,,5.8,,1240.0,,,134.0
Al1 Cr0.5 Nb1 Ti1 V1,ANNEAL,BCC,25.0,22.22,0.0,11.11,0.0,0.0,0.0,0.0,22.22,22.22,0.0,22.22,0.0,0.0,0.0,0.0,0.0,,5.6,,1300.0,1430.0,,119.0
Al0.667 Cr1 Nb0.667 Ti0.667 V0.667,ANNEAL,other,25.0,18.18,0.0,27.26,0.0,0.0,0.0,0.0,18.18,18.18,0.0,18.18,0.0,0.0,0.0,0.0,0.0,,5.9,,1700.0,1700.0,,
Al1 Cr1 Nb1 Ti1 V1,ANNEAL,other,25.0,20.0,0.0,20.0,0.0,0.0,0.0,0.0,20.0,20.0,0.0,20.0,0.0,0.0,0.0,0.0,0.0,,5.8,,1550.0,1570.0,,
Al1 Nb1 Ti1 V1,ANNEAL,BCC,25.0,25.0,0.0,0.0,0.0,0.0,0.0,0.0,25.0,25.0,0.0,25.0,0.0,0.0,0.0,0.0,0.0,,5.5,,1000.0,1280.0,,104.0
Al0.3 Co1 Cr1 Fe1 Ni1,WROUGHT,other,25.0,6.98,23.26,23.26,0.0,23.26,0.0,23.26,0.0,0.0,0.0,0.0,0.0,0.0,0.0,0.0,0.0,,7.6,0.71,900.0,1074.0,25.0,
