Repository: DusunHwang/Data_LG

# 회귀 분석 플랫폼

vLLM + LangGraph 기반 멀티턴 Tabular 회귀 분석 플랫폼

## 개요

사용자가 파일을 업로드하거나 내장 데이터셋을 선택해 세션을 생성하고,
EDA → Dense Subset Discovery → LightGBM Baseline → SHAP → 최적화까지의
전체 회귀 분석 흐름을 멀티턴 채팅으로 수행할 수 있는 시스템입니다.

## 시스템 구성

| 구성 요소 | 기술 |
|---|---|
| Frontend | Streamlit |
| Backend | FastAPI |
| Workflow | LangGraph |
| LLM | vLLM (Qwen/Qwen3-14B-FP8) |
| DB | PostgreSQL 16 |
| Queue | Redis + RQ |
| Artifact Store | 로컬 파일 시스템 |

## Makefile 명령어

```bash
make up          # 서비스 기동
make down        # 서비스 중단
make build       # 이미지 빌드
make migrate     # DB 마이그레이션 실행
make seed        # 시드 데이터 생성
make test        # 테스트 실행
make logs        # 로그 확인
make generate-datasets  # 내장 데이터셋 생성
```

File: datasets_builtin/mpea_alloy.csv (part 2 of 3)
formula,processing,structure_type,test_temp_C,Al_at_pct,Co_at_pct,Cr_at_pct,Cu_at_pct,Fe_at_pct,Mn_at_pct,Ni_at_pct,Ti_at_pct,V_at_pct,Zr_at_pct,Nb_at_pct,Mo_at_pct,W_at_pct,Hf_at_pct,Ta_at_pct,Si_at_pct,hardness_HV,density_calc,grain_size_um,yield_strength_MPa,uts_MPa,elongation_pct,young_modulus_calc_GPa
Cr0.5 Fe1 Mn0.625 Ni0.375,CAST,other,25.0,0.0,0.0,20.0,0.0,40.0,25.0,15.0,0.0,0.0,0.0,0.0,0.0,0.0,0.0,0.0,0.0,,7.8,75.0,219.0,,,
Al0.05 Cr0.5 Fe1 Mn0.625 Ni0.375,CAST,other,25.0,1.96,0.0,19.61,0.0,39.22,24.51,14.71,0.0,0.0,0.0,0.0,0.0,0.0,0.0,0.0,0.0,,7.6,,354.0,,,
Al0.15 Cr0.5 Fe1 Mn0.625 Ni0.375,CAST,other,25.0,5.66,0.0,18.87,0.0,37.74,23.58,14.15,0.0,0.0,0.0,0.0,0.0,0.0,0.0,0.0,0.0,,7.4,,550.0,,,
Al0.25 Cr0.5 Fe1 Mn0.625 Ni0.375,CAST,other,25.0,9.09,0.0,18.18,0.0,36.36,22.73,13.64,0.0,0.0,0.0,0.0,0.0,0.0,0.0,0.0,0.0,,7.2,175.0,994.0,,,
Al0.35 Cr0.5 Fe1 Mn0.625 Ni0.375,CAST,other,25.0,12.28,0.0,17.54,0.0,35.09,21.93,13.16,0.0,0.0,0.0,0.0,0.0,0.0,0.0,0.0,0.0,,6.9,175.0,942.0,,,
Co1 Cr1 Fe1 Mn1 Ni1,WROUGHT,FCC,25.0,0.0,20.0,20.0,0.0,20.0,20.0,20.0,0.0,0.0,0.0,0.0,0.0,0.0,0.0,0.0,0.0,,8.0,4.4,370.0,670.0,56.0,220.0
Co0.2 Cr0.2 Fe1 Mn0.6,ANNEAL,other,25.0,0.0,10.0,10.0,0.0,50.0,30.0,0.0,0.0,0.0,0.0,0.0,0.0,0.0,0.0,0.0,0.0,,7.8,45.0,250.0,730.0,50.0,
Co0.2 Cr0.2 Fe1 Mn0.6,WROUGHT,other,25.0,0.0,10.0,10.0,0.0,50.0,30.0,0.0,0.0,0.0,0.0,0.0,0.0,0.0,0.0,0.0,0.0,,7.8,4.5,330.0,870.0,75.0,
Co0.2 Cr0.2 Fe1 Mn0.6,WROUGHT,other,25.0,0.0,10.0,10.0,0.0,50.0,30.0,0.0,0.0,0.0,0.0,0.0,0.0,0.0,0.0,0.0,0.0,,7.8,6.0,280.0,800.0,65.0,
Co0.2 Cr0.2 Fe1 Mn0.6,WROUGHT,other,25.0,0.0,10.0,10.0,0.0,50.0,30.0,0.0,0.0,0.0,0.0,0.0,0.0,0.0,0.0,0.0,0.0,,7.8,15.0,350.0,830.0,63.0,
Co0.2 Cr0.2 Fe1 Mn0.6,WROUGHT,other,25.0,0.0,10.0,10.0,0.0,50.0,30.0,0.0,0.0,0.0,0.0,0.0,0.0,0.0,0.0,0.0,0.0,,7.8,6.5,298.0,1400.0,45.0,
Co0.2 Cr0.2 Fe1 Mn0.6,WROUGHT,other,25.0,0.0,10.0,10.0,0.0,50.0,30.0,0.0,0.0,0.0,0.0,0.0,0.0,0.0,0.0,0.0,0.0,,7.8,5.2,400.0,1200.0,42.0,
Al0.304 Co1 Cr1 Fe1 Ni1,,other,25.0,7.06,23.23,23.23,0.0,23.23,0.0,23.23,0.0,0.0,0.0,0.0,0.0,0.0,0.0,0.0,0.0,,7.6,0.7,860.0,1050.0,48.0,
Al0.304 Co1 Cr1 Fe1 Ni1,,other,25.0,7.06,23.23,23.23,0.0,23.23,0.0,23.23,0.0,0.0,0.0,0.0,0.0,0.0,0.0,0.0,0.0,,7.6,2.7,690.0,930.0,51.0,
Al0.304 Co1 Cr1 Fe1 Ni1,,other,25.0,7.06,23.23,23.23,0.0,23.23,0.0,23.23,0.0,0.0,0.0,0.0,0.0,0.0,0.0,0.0,0.0,,7.6,3.8,550.0,800.0,64.0,
Al0.304 Co1 Cr1 Fe1 Ni1,,FCC,25.0,7.06,23.23,23.23,0.0,23.23,0.0,23.23,0.0,0.0,0.0,0.0,0.0,0.0,0.0,0.0,0.0,,7.6,53.0,260.0,620.0,87.0,210.0
Al0.304 Co1 Cr1 Fe1 Ni1,WROUGHT,FCC,25.0,7.06,23.23,23.23,0.0,23.23,0.0,23.23,0.0,0.0,0.0,0.0,0.0,0.0,0.0,0.0,0.0,,7.6,144.0,159.0,410.0,65.0,210.0
Al0.304 Co1 Cr1 Fe1 Ni1,WROUGHT,other,25.0,7.06,23.23,23.23,0.0,23.23,0.0,23.23,0.0,0.0,0.0,0.0,0.0,0.0,0.0,0.0,0.0,,7.6,144.0,215.0,520.0,43.0,
Al0.304 Co1 Cr1 Fe1 Ni1,WROUGHT,other,25.0,7.06,23.23,23.23,0.0,23.23,0.0,23.23,0.0,0.0,0.0,0.0,0.0,0.0,0.0,0.0,0.0,,7.6,144.0,285.0,540.0,55.0,
Al0.304 Co1 Cr1 Fe1 Ni1,WROUGHT,FCC,25.0,7.06,23.23,23.23,0.0,23.23,0.0,23.23,0.0,0.0,0.0,0.0,0.0,0.0,0.0,0.0,0.0,,7.6,23.0,263.0,589.0,60.0,210.0
Al0.304 Co1 Cr1 Fe1 Ni1,WROUGHT,other,25.0,7.06,23.23,23.23,0.0,23.23,0.0,23.23,0.0,0.0,0.0,0.0,0.0,0.0,0.0,0.0,0.0,,7.6,23.0,490.0,840.0,45.0,
Al0.304 Co1 Cr1 Fe1 Ni1,CAST,other,25.0,7.06,23.23,23.23,0.0,23.23,0.0,23.23,0.0,0.0,0.0,0.0,0.0,0.0,0.0,0.0,0.0,,7.6,,175.0,335.0,58.0,
Al0.304 Co1 Cr1 Fe1 Ni1,ANNEAL,other,25.0,7.06,23.23,23.23,0.0,23.23,0.0,23.23,0.0,0.0,0.0,0.0,0.0,0.0,0.0,0.0,0.0,,7.6,,305.0,525.0,44.0,
Al0.304 Co1 Cr1 Fe1 Ni1,ANNEAL,other,25.0,7.06,23.23,23.23,0.0,23.23,0.0,23.23,0.0,0.0,0.0,0.0,0.0,0.0,0.0,0.0,0.0,,7.6,,280.0,570.0,44.0,
Al1 Co1 Cr1 Fe1 Ni1,CAST,other,25.0,20.0,20.0,20.0,0.0,20.0,0.0,20.0,0.0,0.0,0.0,0.0,0.0,0.0,0.0,0.0,0.0,,6.7,,1380.0,,10.0,
Al1 Co1 Cr1 Fe1 Ni1,ANNEAL,other,25.0,20.0,20.0,20.0,0.0,20.0,0.0,20.0,0.0,0.0,0.0,0.0,0.0,0.0,0.0,0.0,0.0,,6.7,,1430.0,,1.6,
Al1 Co1 Cr1 Fe1 Ni1,ANNEAL,other,25.0,20.0,20.0,20.0,0.0,20.0,0.0,20.0,0.0,0.0,0.0,0.0,0.0,0.0,0.0,0.0,0.0,,6.7,,1690.0,,2.7,
Al1 Co1 Cr1 Fe1 Ni1,ANNEAL,other,25.0,20.0,20.0,20.0,0.0,20.0,0.0,20.0,0.0,0.0,0.0,0.0,0.0,0.0,0.0,0.0,0.0,,6.7,,1220.0,,13.0,
Al1 Co1 Cr1 Fe1 Ni1,ANNEAL,other,25.0,20.0,20.0,20.0,0.0,20.0,0.0,20.0,0.0,0.0,0.0,0.0,0.0,0.0,0.0,0.0,0.0,,6.7,,1450.0,,20.0,
Al1 Co1 Cr1 Fe1 Ni1,ANNEAL,other,25.0,20.0,20.0,20.0,0.0,20.0,0.0,20.0,0.0,0.0,0.0,0.0,0.0,0.0,0.0,0.0,0.0,,6.7,,900.0,935.0,0.8,
Al0.515 Cr0.515 Fe1 Ni1,CAST,other,25.0,17.0,0.0,17.0,0.0,33.0,0.0,33.0,0.0,0.0,0.0,0.0,0.0,0.0,0.0,0.0,0.0,,6.9,,796.0,1437.0,15.7,
Al0.511 Co0.511 Cr0.511 Fe0.511 Ni1,,other,25.0,16.79,16.79,16.79,0.0,16.79,0.0,32.85,0.0,0.0,0.0,0.0,0.0,0.0,0.0,0.0,0.0,,7.0,,545.0,1030.0,16.5,
Al0.465 Co0.465 Cr0.465 Fe0.465 Ni1,,other,25.0,16.26,16.26,16.26,0.0,16.26,0.0,34.97,0.0,0.0,0.0,0.0,0.0,0.0,0.0,0.0,0.0,,7.1,,545.0,1050.0,16.5,
Al0.451 Co0.451 Cr0.451 Fe0.451 Ni1,,other,25.0,16.08,16.08,16.08,0.0,16.08,0.0,35.66,0.0,0.0,0.0,0.0,0.0,0.0,0.0,0.0,0.0,,7.1,,545.0,1110.0,20.0,
Al0.343 Co0.514 Cr0.514 Fe1 Ni0.514,CAST,other,25.0,11.89,17.82,17.82,0.0,34.66,0.0,17.82,0.0,0.0,0.0,0.0,0.0,0.0,0.0,0.0,0.0,,7.2,,866.0,1223.0,7.9,
Al0.343 Co0.514 Cr0.514 Fe1 Ni0.514,CAST,other,25.0,11.89,17.82,17.82,0.0,34.66,0.0,17.82,0.0,0.0,0.0,0.0,0.0,0.0,0.0,0.0,0.0,,7.2,,1166.0,,30.2,
Co1 Cr0.429 Fe0.571 Mo0.286 Ni0.571,CAST,FCC,25.0,0.0,35.0,15.02,0.0,19.99,0.0,19.99,0.0,0.0,0.0,0.0,10.01,0.0,0.0,0.0,0.0,,8.6,,350.0,720.0,21.9,234.0
Co1 Cr0.429 Fe0.571 Mo0.286 Ni0.571,WROUGHT,other,25.0,0.0,35.0,15.02,0.0,19.99,0.0,19.99,0.0,0.0,0.0,0.0,10.01,0.0,0.0,0.0,0.0,,8.6,,1311.0,1410.0,12.1,
Co1 Cr0.429 Fe0.571 Mo0.286 Ni0.571,WROUGHT,other,25.0,0.0,35.0,15.02,0.0,19.99,0.0,19.99,0.0,0.0,0.0,0.0,10.01,0.0,0.0,0.0,0.0,,8.6,,1212.0,1360.0,14.9,
Co1 Cr0.429 Fe0.571 Mo0.286 Ni0.571,WROUGHT,other,25.0,0.0,35.0,15.02,0.0,19.99,0.0,19.99,0.0,0.0,0.0,0.0,10.01,0.0,0.0,0.0,0.0,,8.6,,1028.0,1249.0,18.3,
Co1 Cr0.429 Fe0.571 Mo0.286 Ni0.571,WROUGHT,other,25.0,0.0,35.0,15.02,0.0,19.99,0.0,19.99,0.0,0.0,0.0,0.0,10.01,0.0,0.0,0.0,0.0,,8.6,,879.0,1194.0,25.4,
Co1 Cr0.429 Fe0.571 Mo0.286 Ni0.571,WROUGHT,other,25.0,0.0,35.0,15.02,0.0,19.99,0.0,19.99,0.0,0.0,0.0,0.0,10.01,0.0,0.0,0.0,0.0,,8.6,,799.0,1127.0,28.2,
Co1 Cr0.429 Fe0.571 Mo0.286 Ni0.571,WROUGHT,FCC,25.0,0.0,35.0,15.02,0.0,19.99,0.0,19.99,0.0,0.0,0.0,0.0,10.01,0.0,0.0,0.0,0.0,,8.6,,350.0,918.0,62.4,234.0
Co1 Cr1 Fe1 Ni1,CAST,FCC,25.0,0.0,25.0,25.0,0.0,25.0,0.0,25.0,0.0,0.0,0.0,0.0,0.0,0.0,0.0,0.0,0.0,,8.2,,155.0,472.4,58.9,226.0
Co1 Cr1 Fe1 Mo0.083 Ni1,CAST,other,25.0,0.0,24.49,24.49,0.0,24.49,0.0,24.49,0.0,0.0,0.0,0.0,2.03,0.0,0.0,0.0,0.0,,8.2,,198.8,479.0,51.1,
Co1 Cr1 Fe1 Mo0.208 Ni1,CAST,other,25.0,0.0,23.76,23.76,0.0,23.76,0.0,23.76,0.0,0.0,0.0,0.0,4.94,0.0,0.0,0.0,0.0,,8.3,,254.7,589.6,55.1,
Co1 Cr1 Fe1 Mo0.304 Ni1,CAST,other,25.0,0.0,23.23,23.23,0.0,23.23,0.0,23.23,0.0,0.0,0.0,0.0,7.06,0.0,0.0,0.0,0.0,,8.4,,305.3,709.7,49.3,
Co1 Cr1 Fe1 Mo0.304 Ni1,WROUGHT,other,25.0,0.0,23.23,23.23,0.0,23.23,0.0,23.23,0.0,0.0,0.0,0.0,7.06,0.0,0.0,0.0,0.0,,8.4,3.0,815.5,1186.5,18.9,
Co1 Cr1 Fe1 Mo0.304 Ni1,WROUGHT,other,25.0,0.0,23.23,23.23,0.0,23.23,0.0,23.23,0.0,0.0,0.0,0.0,7.06,0.0,0.0,0.0,0.0,,8.4,3.1,646.7,1042.0,32.5,
Co1 Cr1 Fe1 Mo0.304 Ni1,WROUGHT,other,25.0,0.0,23.23,23.23,0.0,23.23,0.0,23.23,0.0,0.0,0.0,0.0,7.06,0.0,0.0,0.0,0.0,,8.4,1.6,683.7,1066.6,30.4,
Co1 Cr1 Fe1 Mn1 Ni1,WROUGHT,FCC,25.0,0.0,20.0,20.0,0.0,20.0,20.0,20.0,0.0,0.0,0.0,0.0,0.0,0.0,0.0,0.0,0.0,,8.0,13.0,243.0,558.0,50.0,220.0
C0.02 Co1 Cr1 Fe1 Mn1 Ni1,WROUGHT,other,25.0,0.0,20.0,20.0,0.0,20.0,20.0,20.0,0.0,0.0,0.0,0.0,0.0,0.0,0.0,0.0,0.0,,8.0,8.0,446.0,723.0,15.0,
Co1 Cr1 Fe1 Mn1 Ni1,WROUGHT,FCC,25.0,0.0,20.0,20.0,0.0,20.0,20.0,20.0,0.0,0.0,0.0,0.0,0.0,0.0,0.0,0.0,0.0,,8.0,7.0,249.0,621.0,41.0,220.0
C0.02 Co1 Cr1 Fe1 Mn1 Ni1,WROUGHT,other,25.0,0.0,20.0,20.0,0.0,20.0,20.0,20.0,0.0,0.0,0.0,0.0,0.0,0.0,0.0,0.0,0.0,,8.0,4.0,581.0,857.0,28.0,
Co1 Cr1 Fe1 Ni1,ANNEAL,FCC,25.0,0.0,25.0,25.0,0.0,25.0,0.0,25.0,0.0,0.0,0.0,0.0,0.0,0.0,0.0,0.0,0.0,,8.2,,190.0,453.0,70.0,226.0
Al0.167 Co1 Cr1 Fe1 Ni1 Ti0.083,ANNEAL,FCC,25.0,3.93,23.53,23.53,0.0,23.53,0.0,23.53,1.95,0.0,0.0,0.0,0.0,0.0,0.0,0.0,0.0,,7.8,289.7,210.0,503.0,70.0,214.0
Al0.167 Co1 Cr1 Fe1 Ni1 Ti0.083,WROUGHT,other,25.0,3.93,23.53,23.53,0.0,23.53,0.0,23.53,1.95,0.0,0.0,0.0,0.0,0.0,0.0,0.0,0.0,,7.8,15.7,645.0,1094.0,39.0,
Al0.167 Co1 Cr1 Fe1 Ni1 Ti0.083,WROUGHT,other,25.0,3.93,23.53,23.53,0.0,23.53,0.0,23.53,1.95,0.0,0.0,0.0,0.0,0.0,0.0,0.0,0.0,,7.8,2.8,1005.0,1273.0,17.0,
Al0.278 Co0.694 Cr0.222 Fe0.417 Ni1 Ti0.167,ANNEAL,other,25.0,10.01,24.98,7.99,0.0,15.01,0.0,36.0,6.01,0.0,0.0,0.0,0.0,0.0,0.0,0.0,0.0,345.0,7.4,,568.0,786.0,12.0,
Al0.278 Co0.694 Cr0.222 Fe0.417 Ni1 Ti0.167,ANNEAL,other,25.0,10.01,24.98,7.99,0.0,15.01,0.0,36.0,6.01,0.0,0.0,0.0,0.0,0.0,0.0,0.0,0.0,345.0,7.4,,596.0,1039.0,20.0,
Al0.885 Cr1 Fe1 Ni1,CAST,other,25.0,22.78,0.0,25.74,0.0,25.74,0.0,25.74,0.0,0.0,0.0,0.0,0.0,0.0,0.0,0.0,0.0,,6.4,,770.0,,37.1,
Al1 Cr1 Fe1 Ni1,CAST,other,25.0,25.0,0.0,25.0,0.0,25.0,0.0,25.0,0.0,0.0,0.0,0.0,0.0,0.0,0.0,0.0,0.0,,6.3,,843.2,,34.6,
Al1 Cr0.889 Fe0.889 Ni0.889,CAST,other,25.0,27.27,0.0,24.24,0.0,24.24,0.0,24.24,0.0,0.0,0.0,0.0,0.0,0.0,0.0,0.0,0.0,,6.1,,1044.0,,27.1,
Al1 Cr0.828 Fe0.828 Ni0.828,CAST,other,25.0,28.7,0.0,23.77,0.0,23.77,0.0,23.77,0.0,0.0,0.0,0.0,0.0,0.0,0.0,0.0,0.0,,6.0,,906.8,,31.4,
Al1 Cr0.767 Fe0.767 Ni0.767,CAST,other,25.0,30.29,0.0,23.24,0.0,23.24,0.0,23.24,0.0,0.0,0.0,0.0,0.0,0.0,0.0,0.0,0.0,,5.9,,1122.8,,24.7,
Co1 Cr1 Fe1 Mn1 Ni1,ANNEAL,FCC,25.0,0.0,20.0,20.0,0.0,20.0,20.0,20.0,0.0,0.0,0.0,0.0,0.0,0.0,0.0,0.0,0.0,,8.0,,230.0,,75.0,220.0
Co1 Cr1 Fe1 Mn1 Ni1 V0.263,ANNEAL,other,25.0,0.0,19.0,19.0,0.0,19.0,19.0,19.0,0.0,5.0,0.0,0.0,0.0,0.0,0.0,0.0,0.0,,7.9,,200.0,,75.0,
Co1 Cr1 Fe1 Mn1 Ni1 V0.5,ANNEAL,other,25.0,0.0,18.18,18.18,0.0,18.18,18.18,18.18,0.0,9.09,0.0,0.0,0.0,0.0,0.0,0.0,0.0,,7.8,,620.0,,75.0,
Co1 Cr1 Fe1 Mn1 Ni1 V0.765,ANNEAL,other,25.0,0.0,17.35,17.35,0.0,17.35,17.35,17.35,0.0,13.27,0.0,0.0,0.0,0.0,0.0,0.0,0.0,,7.7,,780.0,,8.0,
Co1 Cr1 Fe1 Mn1 Ni1 V1,ANNEAL,other,25.0,0.0,16.67,16.67,0.0,16.67,16.67,16.67,0.0,16.67,0.0,0.0,0.0,0.0,0.0,0.0,0.0,,7.7,,1700.0,,1.0,
Al0.511 Co0.511 Cr0.511 Fe0.511 Ni1,CAST,other,25.0,16.79,16.79,16.79,0.0,16.79,0.0,32.85,0.0,0.0,0.0,0.0,0.0,0.0,0.0,0.0,0.0,,7.0,,545.0,1030.0,16.5,
Al0.465 Co0.465 Cr0.465 Fe0.465 Ni1,CAST,other,25.0,16.26,16.26,16.26,0.0,16.26,0.0,34.97,0.0,0.0,0.0,0.0,0.0,0.0,0.0,0.0,0.0,,7.1,,545.0,1050.0,16.5,
Al0.451 Co0.451 Cr0.451 Fe0.451 Ni1,CAST,other,25.0,16.08,16.08,16.08,0.0,16.08,0.0,35.66,0.0,0.0,0.0,0.0,0.0,0.0,0.0,0.0,0.0,,7.1,,545.0,1110.0,20.0,
Al0.108 Co0.514 Cr0.514 Cu0.108 Fe0.514 Ni1,WROUGHT,FCC,25.0,3.92,18.64,18.64,3.92,18.64,0.0,36.26,0.0,0.0,0.0,0.0,0.0,0.0,0.0,0.0,0.0,,8.0,,719.0,1048.0,30.0,209.0
Al0.108 Co0.514 Cr0.514 Cu0.108 Fe0.514 Ni1,WROUGHT,other,25.0,3.92,18.64,18.64,3.92,18.64,0.0,36.26,0.0,0.0,0.0,0.0,0.0,0.0,0.0,0.0,0.0,,8.0,,460.0,732.0,32.0,
Al0.242 Co0.515 Cr0.515 Cu0.242 Fe0.515 Ni1,CAST,other,25.0,7.99,17.0,17.0,7.99,17.0,0.0,33.01,0.0,0.0,0.0,0.0,0.0,0.0,0.0,0.0,0.0,,7.7,,357.0,459.0,9.0,
Al0.242 Co0.515 Cr0.515 Cu0.242 Fe0.515 Ni1,ANNEAL,other,25.0,7.99,17.0,17.0,7.99,17.0,0.0,33.01,0.0,0.0,0.0,0.0,0.0,0.0,0.0,0.0,0.0,,7.7,,365.0,365.0,0.1,
Al0.242 Co0.515 Cr0.515 Cu0.242 Fe0.515 Ni1,ANNEAL,other,25.0,7.99,17.0,17.0,7.99,17.0,0.0,33.01,0.0,0.0,0.0,0.0,0.0,0.0,0.0,0.0,0.0,,7.7,,215.0,489.0,39.0,
Al0.5 Co1 Cr1 Cu1 Fe1 Ni1,WROUGHT,other,25.0,9.09,18.18,18.18,18.18,18.18,0.0,18.18,0.0,0.0,0.0,0.0,0.0,0.0,0.0,0.0,0.0,,7.6,,1284.0,1344.0,7.6,
Al0.5 Co1 Cr1 Cu1 Fe1 Ni1,WROUGHT,FCC,25.0,9.09,18.18,18.18,18.18,18.18,0.0,18.18,0.0,0.0,0.0,0.0,0.0,0.0,0.0,0.0,0.0,,7.6,,1290.0,1400.0,5.0,189.0
Al0.5 Co1 Cr1 Cu1 Fe1 Ni1,WROUGHT,other,25.0,9.09,18.18,18.18,18.18,18.18,0.0,18.18,0.0,0.0,0.0,0.0,0.0,0.0,0.0,0.0,0.0,,7.6,,650.0,790.0,27.0,
Al1 Co1 Cr1 Cu1 Fe1 Ni1,CAST,other,25.0,16.67,16.67,16.67,16.67,16.67,0.0,16.67,0.0,0.0,0.0,0.0,0.0,0.0,0.0,0.0,0.0,,7.1,,790.0,790.0,0.2,
Al1 Co1 Cr1 Cu1 Fe1 Ni1,WROUGHT,other,25.0,16.67,16.67,16.67,16.67,16.67,0.0,16.67,0.0,0.0,0.0,0.0,0.0,0.0,0.0,0.0,0.0,,7.1,,1040.0,1170.0,1.0,
Co1 Cr1 Fe1 Ni1 Ti0.2,WROUGHT,FCC,25.0,0.0,23.81,23.81,0.0,23.81,0.0,23.81,4.76,0.0,0.0,0.0,0.0,0.0,0.0,0.0,0.0,,7.9,51.0,700.0,1240.0,36.0,218.0
Al0.1 Co1 Cr1 Fe1 Ni1,WROUGHT,FCC,25.0,2.44,24.39,24.39,0.0,24.39,0.0,24.39,0.0,0.0,0.0,0.0,0.0,0.0,0.0,0.0,0.0,,8.0,20.0,1198.0,,1.5,220.0
Al0.1 Co1 Cr1 Fe1 Ni1,WROUGHT,FCC,25.0,2.44,24.39,24.39,0.0,24.39,0.0,24.39,0.0,0.0,0.0,0.0,0.0,0.0,0.0,0.0,0.0,,8.0,20.0,1403.0,,1.2,220.0
Al0.1 Co1 Cr1 Fe1 Ni1,WROUGHT,FCC,25.0,2.44,24.39,24.39,0.0,24.39,0.0,24.39,0.0,0.0,0.0,0.0,0.0,0.0,0.0,0.0,0.0,,8.0,20.0,711.0,928.0,30.3,220.0
Al0.1 Co1 Cr1 Fe1 Ni1,WROUGHT,FCC,25.0,2.44,24.39,24.39,0.0,24.39,0.0,24.39,0.0,0.0,0.0,0.0,0.0,0.0,0.0,0.0,0.0,,8.0,7.0,356.0,,42.4,220.0
Co1 Cr1 Fe1 Mn1 Ni1,WROUGHT,FCC,25.0,0.0,20.0,20.0,0.0,20.0,20.0,20.0,0.0,0.0,0.0,0.0,0.0,0.0,0.0,0.0,0.0,,8.0,0.5,1120.0,,1.1,220.0
Al0.5 Cr0.5 Fe0.5 Ni1,CAST,other,25.0,20.0,0.0,20.0,0.0,20.0,0.0,40.0,0.0,0.0,0.0,0.0,0.0,0.0,0.0,0.0,0.0,,6.7,,774.0,1357.0,6.4,
Al0.429 Cr0.476 Fe0.476 Ni1,CAST,other,25.0,18.02,0.0,19.99,0.0,19.99,0.0,42.0,0.0,0.0,0.0,0.0,0.0,0.0,0.0,0.0,0.0,,6.9,,610.0,1173.0,9.1,
Al0.364 Cr0.455 Fe0.455 Ni1,CAST,other,25.0,16.01,0.0,20.01,0.0,20.01,0.0,43.98,0.0,0.0,0.0,0.0,0.0,0.0,0.0,0.0,0.0,,7.0,,479.0,956.0,12.7,
Al0.304 Cr0.435 Fe0.435 Ni1,CAST,other,25.0,13.98,0.0,20.01,0.0,20.01,0.0,46.0,0.0,0.0,0.0,0.0,0.0,0.0,0.0,0.0,0.0,,7.2,,461.0,835.0,30.0,
Al0.25 Cr0.417 Fe0.417 Ni1,CAST,FCC,25.0,12.0,0.0,20.01,0.0,20.01,0.0,47.98,0.0,0.0,0.0,0.0,0.0,0.0,0.0,0.0,0.0,,7.3,,441.0,757.0,45.0,196.0
Co1 Cr1 Ni1,WROUGHT,FCC,25.0,0.0,33.33,33.33,0.0,0.0,0.0,33.33,0.0,0.0,0.0,0.0,0.0,0.0,0.0,0.0,0.0,468.0,8.3,1.6,1100.0,,23.0,231.0
Co1 Cr1 Ni1,WROUGHT,FCC,25.0,0.0,33.33,33.33,0.0,0.0,0.0,33.33,0.0,0.0,0.0,0.0,0.0,0.0,0.0,0.0,0.0,326.0,8.3,2.3,597.0,,53.0,231.0
Co1 Cr1 Ni1,WROUGHT,FCC,25.0,0.0,33.33,33.33,0.0,0.0,0.0,33.33,0.0,0.0,0.0,0.0,0.0,0.0,0.0,0.0,0.0,223.0,8.3,24.0,346.0,,76.0,231.0
Al0.476 Co0.476 Cr0.476 Fe0.476 Ni1,WROUGHT,other,25.0,16.39,16.39,16.39,0.0,16.39,0.0,34.44,0.0,0.0,0.0,0.0,0.0,0.0,0.0,0.0,0.0,,7.1,,1263.0,,21.4,
Al0.476 Co0.476 Cr0.476 Fe0.476 Ni1,WROUGHT,other,25.0,16.39,16.39,16.39,0.0,16.39,0.0,34.44,0.0,0.0,0.0,0.0,0.0,0.0,0.0,0.0,0.0,,7.1,,1154.0,,25.0,
Al0.476 Co0.476 Cr0.476 Fe0.476 Ni1,WROUGHT,other,25.0,16.39,16.39,16.39,0.0,16.39,0.0,34.44,0.0,0.0,0.0,0.0,0.0,0.0,0.0,0.0,0.0,,7.1,,1490.0,,16.0,
Co1 Cr1 Fe1 Mn1 Ni1,CAST,FCC,25.0,0.0,20.0,20.0,0.0,20.0,20.0,20.0,0.0,0.0,0.0,0.0,0.0,0.0,0.0,0.0,0.0,130.2,8.0,,210.0,,57.0,220.0
Co1 Cr1 Fe1 Mn1 Ni1,WROUGHT,FCC,25.0,0.0,20.0,20.0,0.0,20.0,20.0,20.0,0.0,0.0,0.0,0.0,0.0,0.0,0.0,0.0,0.0,394.1,8.0,,1150.0,,6.0,220.0
Co1 Cr1 Fe1 Mn1 Ni1,WROUGHT,FCC,25.0,0.0,20.0,20.0,0.0,20.0,20.0,20.0,0.0,0.0,0.0,0.0,0.0,0.0,0.0,0.0,0.0,430.7,8.0,,1300.0,,0.7,220.0
Nb1 Ta1 Ti1 V1,POWDER,BCC,25.0,0.0,0.0,0.0,0.0,0.0,0.0,0.0,25.0,25.0,0.0,25.0,0.0,0.0,0.0,25.0,0.0,427.9,9.2,24.0,1108.0,,28.3,134.0
Nb1 Ta1 Ti1 V1,POWDER,BCC,25.0,0.0,0.0,0.0,0.0,0.0,0.0,0.0,25.0,25.0,0.0,25.0,0.0,0.0,0.0,25.0,0.0,444.3,9.2,30.0,1308.0,,27.9,134.0
Nb1 Ta1 Ti1 V1,POWDER,BCC,25.0,0.0,0.0,0.0,0.0,0.0,0.0,0.0,25.0,25.0,0.0,25.0,0.0,0.0,0.0,25.0,0.0,510.9,9.2,38.0,1373.0,,29.5,134.0
Co1 Cr1 Fe1 Mn1 Ni1,WROUGHT,FCC,25.0,0.0,20.0,20.0,0.0,20.0,20.0,20.0,0.0,0.0,0.0,0.0,0.0,0.0,0.0,0.0,0.0,,8.0,30.0,300.0,676.0,52.0,220.0
Co1 Cr1 Fe1 Mn1 Ni1,WROUGHT,FCC,25.0,0.0,20.0,20.0,0.0,20.0,20.0,20.0,0.0,0.0,0.0,0.0,0.0,0.0,0.0,0.0,0.0,,8.0,0.65,800.0,888.0,39.5,220.0
Co1 Cr1 Fe1 Mn1 Ni1,CAST,other,25.0,0.0,20.0,20.0,0.0,20.0,20.0,20.0,0.0,0.0,0.0,0.0,0.0,0.0,0.0,0.0,0.0,415.0,8.0,0.4,1314.0,,,
Al0.1 Co1 Cr1 Fe1 Mn1 Ni1,CAST,other,25.0,1.96,19.61,19.61,0.0,19.61,19.61,19.61,0.0,0.0,0.0,0.0,0.0,0.0,0.0,0.0,0.0,432.0,7.9,,1631.0,,,
Al0.3 Co1 Cr1 Fe1 Mn1 Ni1,CAST,other,25.0,5.66,18.87,18.87,0.0,18.87,18.87,18.87,0.0,0.0,0.0,0.0,0.0,0.0,0.0,0.0,0.0,511.0,7.6,0.2,1836.0,,,
Al0.5 Co1 Cr1 Fe1 Mn1 Ni1,CAST,other,25.0,9.09,18.18,18.18,0.0,18.18,18.18,18.18,0.0,0.0,0.0,0.0,0.0,0.0,0.0,0.0,0.0,553.0,7.4,,1932.0,,,
Al0.7 Co1 Cr1 Fe1 Mn1 Ni1,CAST,other,25.0,12.28,17.54,17.54,0.0,17.54,17.54,17.54,0.0,0.0,0.0,0.0,0.0,0.0,0.0,0.0,0.0,622.0,7.1,0.2,2230.0,,,
Co1 Cr1 Fe1 Mn1 Ni1,CAST,FCC,25.0,0.0,20.0,20.0,0.0,20.0,20.0,20.0,0.0,0.0,0.0,0.0,0.0,0.0,0.0,0.0,0.0,,8.0,,216.0,,,220.0
Co1 Cr1 Fe1 Mn1 Mo0.042 Ni1,CAST,FCC,25.0,0.0,19.83,19.83,0.0,19.83,19.83,19.83,0.0,0.0,0.0,0.0,0.83,0.0,0.0,0.0,0.0,,8.1,,225.0,,,221.0
Co1 Cr1 Fe1 Mn1 Mo0.087 Ni1,CAST,other,25.0,0.0,19.66,19.66,0.0,19.66,19.66,19.66,0.0,0.0,0.0,0.0,1.71,0.0,0.0,0.0,0.0,,8.1,,330.0,,,
Co1 Cr1 Fe1 Mn1 Mo0.136 Ni1,CAST,other,25.0,0.0,19.47,19.47,0.0,19.47,19.47,19.47,0.0,0.0,0.0,0.0,2.65,0.0,0.0,0.0,0.0,,8.1,,560.0,,,
Co1 Cr1 Fe1 Mn1 Mo0.19 Ni1,CAST,other,25.0,0.0,19.27,19.27,0.0,19.27,19.27,19.27,0.0,0.0,0.0,0.0,3.66,0.0,0.0,0.0,0.0,,8.1,,765.0,,,
Al0.3 Co1 Cr1 Fe1 Ni1,WROUGHT,other,25.0,6.98,23.26,23.26,0.0,23.26,0.0,23.26,0.0,0.0,0.0,0.0,0.0,0.0,0.0,0.0,0.0,,7.6,,143.0,400.0,65.0,
Al0.3 Co1 Cr1 Fe1 Ni1,WROUGHT,other,25.0,6.98,23.26,23.26,0.0,23.26,0.0,23.26,0.0,0.0,0.0,0.0,0.0,0.0,0.0,0.0,0.0,,7.6,,471.0,850.0,45.0,
Al0.3 Co1 Cr1 Fe1 Ni1,WROUGHT,other,25.0,6.98,23.26,23.26,0.0,23.26,0.0,23.26,0.0,0.0,0.0,0.0,0.0,0.0,0.0,0.0,0.0,,7.6,,841.0,1050.0,35.0,
Al0.3 Co1 Cr1 Fe1 Ni1,WROUGHT,other,25.0,6.98,23.26,23.26,0.0,23.26,0.0,23.26,0.0,0.0,0.0,0.0,0.0,0.0,0.0,0.0,0.0,,7.6,,161.0,1650.0,7.0,
Al0.3 Co1 Cr1 Fe1 Ni1,WROUGHT,other,25.0,6.98,23.26,23.26,0.0,23.26,0.0,23.26,0.0,0.0,0.0,0.0,0.0,0.0,0.0,0.0,0.0,,7.6,,187.0,1850.0,5.0,
Al1 Co1 Cr1 Ni1,CAST,other,25.0,25.0,25.0,25.0,0.0,0.0,0.0,25.0,0.0,0.0,0.0,0.0,0.0,0.0,0.0,0.0,0.0,1183.0,6.4,,1750.0,,16.7,
Co1 Cr1 Fe1 Mn1 Ni1,WROUGHT,FCC,25.0,0.0,20.0,20.0,0.0,20.0,20.0,20.0,0.0,0.0,0.0,0.0,0.0,0.0,0.0,0.0,0.0,,8.0,7.9,378.7,700.1,54.0,220.0
C0.5 Co1 Cr1 Fe1 Mn1 Ni1,WROUGHT,FCC,25.0,0.0,20.0,20.0,0.0,20.0,20.0,20.0,0.0,0.0,0.0,0.0,0.0,0.0,0.0,0.0,0.0,,7.6,4.7,520.9,791.4,40.3,
C1 Co1 Cr1 Fe1 Mn1 Ni1,WROUGHT,FCC,25.0,0.0,20.0,20.0,0.0,20.0,20.0,20.0,0.0,0.0,0.0,0.0,0.0,0.0,0.0,0.0,0.0,,7.3,3.5,643.8,887.6,31.9,
Co1 Cr0.588 Fe0.176 Mo0.176 Ni1,WROUGHT,FCC,25.0,0.0,34.01,20.0,0.0,5.99,0.0,34.01,0.0,0.0,0.0,0.0,5.99,0.0,0.0,0.0,0.0,,8.6,0.8,1100.0,1300.0,32.0,231.0
Co1 Cr0.588 Fe0.176 Mo0.176 Ni1,WROUGHT,FCC,25.0,0.0,34.01,20.0,0.0,5.99,0.0,34.01,0.0,0.0,0.0,0.0,5.99,0.0,0.0,0.0,0.0,,8.6,1.2,950.0,,36.0,231.0
Co1 Cr0.588 Fe0.176 Mo0.176 Ni1,WROUGHT,FCC,25.0,0.0,34.01,20.0,0.0,5.99,0.0,34.01,0.0,0.0,0.0,0.0,5.99,0.0,0.0,0.0,0.0,,8.6,3.2,649.0,,42.0,231.0
Co1 Cr0.588 Fe0.176 Mo0.176 Ni1,WROUGHT,FCC,25.0,0.0,34.01,20.0,0.0,5.99,0.0,34.01,0.0,0.0,0.0,0.0,5.99,0.0,0.0,0.0,0.0,,8.6,18.2,439.0,,63.0,231.0
Co1 Cr0.588 Fe0.176 Mo0.176 Ni1,WROUGHT,FCC,25.0,0.0,34.01,20.0,0.0,5.99,0.0,34.01,0.0,0.0,0.0,0.0,5.99,0.0,0.0,0.0,0.0,,8.6,94.1,309.0,,82.0,231.0
Co1 Cr1 Fe1 Mn1 Ni1,WROUGHT,FCC,25.0,0.0,20.0,20.0,0.0,20.0,20.0,20.0,0.0,0.0,0.0,0.0,0.0,0.0,0.0,0.0,0.0,,8.0,,386.2,666.3,57.5,220.0
Cr1 Cu1 Fe1 Mn1 Ni1,CAST,other,25.0,0.0,0.0,20.0,20.0,20.0,20.0,20.0,0.0,0.0,0.0,0.0,0.0,0.0,0.0,0.0,0.0,,8.1,,628.0,950.0,14.5,
Cr1 Cu1 Fe1 Mn1 Ni1,ANNEAL,other,25.0,0.0,0.0,20.0,20.0,20.0,20.0,20.0,0.0,0.0,0.0,0.0,0.0,0.0,0.0,0.0,0.0,,8.1,,545.0,690.0,5.0,
Cr1 Cu1 Fe1 Mn1 Ni1,ANNEAL,other,25.0,0.0,0.0,20.0,20.0,20.0,20.0,20.0,0.0,0.0,0.0,0.0,0.0,0.0,0.0,0.0,0.0,,8.1,,534.0,682.0,5.2,
Cr1 Cu1 Fe1 Mn1 Ni1,ANNEAL,other,25.0,0.0,0.0,20.0,20.0,20.0,20.0,20.0,0.0,0.0,0.0,0.0,0.0,0.0,0.0,0.0,0.0,,8.1,,525.0,680.0,4.3,
Cr1 Cu1 Fe1 Mn1 Ni1,ANNEAL,other,25.0,0.0,0.0,20.0,20.0,20.0,20.0,20.0,0.0,0.0,0.0,0.0,0.0,0.0,0.0,0.0,0.0,,8.1,,517.0,677.0,4.6,
Cr1 Cu1 Fe1 Mn1 Ni1,ANNEAL,other,25.0,0.0,0.0,20.0,20.0,20.0,20.0,20.0,0.0,0.0,0.0,0.0,0.0,0.0,0.0,0.0,0.0,,8.1,,502.0,671.0,4.9,
Cr1 Mo1 Nb1 Ta1 V1 W1,POWDER,other,25.0,0.0,0.0,16.67,0.0,0.0,0.0,0.0,0.0,16.67,0.0,16.67,16.67,16.67,0.0,16.67,0.0,1010.0,11.7,1.24,3416.0,,,
Cr1 Mo1 Nb1 Ta1 V1 W1,POWDER,other,25.0,0.0,0.0,16.67,0.0,0.0,0.0,0.0,0.0,16.67,0.0,16.67,16.67,16.67,0.0,16.67,0.0,991.3,11.7,5.01,3410.0,,,
Cr1 Mo1 Nb1 Ta1 V1 W1,POWDER,other,25.0,0.0,0.0,16.67,0.0,0.0,0.0,0.0,0.0,16.67,0.0,16.67,16.67,16.67,0.0,16.67,0.0,988.3,11.7,10.8,3338.0,,,
Co1 Ni1 V1,WROUGHT,other,25.0,0.0,33.33,0.0,0.0,0.0,0.0,33.33,0.0,33.33,0.0,0.0,0.0,0.0,0.0,0.0,0.0,,7.8,2.0,991.0,1359.0,38.0,
Co1 Ni1 V1,WROUGHT,other,25.0,0.0,33.33,0.0,0.0,0.0,0.0,33.33,0.0,33.33,0.0,0.0,0.0,0.0,0.0,0.0,0.0,,7.8,5.6,767.0,1224.0,46.0,
Co1 Ni1 V1,WROUGHT,other,25.0,0.0,33.33,0.0,0.0,0.0,0.0,33.33,0.0,33.33,0.0,0.0,0.0,0.0,0.0,0.0,0.0,,7.8,18.7,602.0,1123.0,51.0,
Co1 Ni1 V1,WROUGHT,other,25.0,0.0,33.33,0.0,0.0,0.0,0.0,33.33,0.0,33.33,0.0,0.0,0.0,0.0,0.0,0.0,0.0,,7.8,27.8,517.0,1049.0,55.0,
Co1 Ni1 V1,WROUGHT,other,25.0,0.0,33.33,0.0,0.0,0.0,0.0,33.33,0.0,33.33,0.0,0.0,0.0,0.0,0.0,0.0,0.0,,7.8,122.2,461.0,886.0,58.0,
Al0.3 Co1 Cr1 Fe1 Ni1,WROUGHT,other,25.0,6.98,23.26,23.26,0.0,23.26,0.0,23.26,0.0,0.0,0.0,0.0,0.0,0.0,0.0,0.0,0.0,,7.6,,840.0,1039.0,32.0,
Al0.3 Co1 Cr1 Fe1 Ni1,WROUGHT,FCC,25.0,6.98,23.26,23.26,0.0,23.26,0.0,23.26,0.0,0.0,0.0,0.0,0.0,0.0,0.0,0.0,0.0,,7.6,,159.0,410.0,65.0,210.0
Al0.544 C0.001 Co0.69 Fe1 Ni0.69,CAST,other,25.0,18.6,23.6,0.0,0.0,34.2,0.0,23.6,0.0,0.0,0.0,0.0,0.0,0.0,0.0,0.0,0.0,,7.0,,1202.0,,32.6,
Co0.5 Cr0.5 Fe1 Ni1,WROUGHT,FCC,25.0,0.0,16.67,16.67,0.0,33.33,0.0,33.33,0.0,0.0,0.0,0.0,0.0,0.0,0.0,0.0,0.0,,8.2,14.9,214.0,612.0,77.3,219.0
Co0.875 Cr0.625 Fe1 Ni1,WROUGHT,FCC,25.0,0.0,25.0,17.86,0.0,28.57,0.0,28.57,0.0,0.0,0.0,0.0,0.0,0.0,0.0,0.0,0.0,,8.3,11.6,241.0,721.0,96.2,220.0
Co1 Cr0.556 Fe0.667 Ni0.667,WROUGHT,FCC,25.0,0.0,34.6,19.24,0.0,23.08,0.0,23.08,0.0,0.0,0.0,0.0,0.0,0.0,0.0,0.0,0.0,,8.3,10.5,299.0,841.0,76.1,222.0
Co1 Cr0.455 Fe0.364 Ni0.364,WROUGHT,other,25.0,0.0,45.81,20.84,0.0,16.67,0.0,16.67,0.0,0.0,0.0,0.0,0.0,0.0,0.0,0.0,0.0,,8.3,5.6,392.0,746.0,20.3,
Co1 Cr0.385 Fe0.154 Ni0.154,WROUGHT,other,25.0,0.0,59.07,22.74,0.0,9.1,0.0,9.1,0.0,0.0,0.0,0.0,0.0,0.0,0.0,0.0,0.0,,8.4,6.2,482.0,857.0,13.3,
Co0.986 Cr0.952 Fe0.933 Mn0.914 Ni1,WROUGHT,BCC,25.0,0.0,20.61,19.9,0.0,19.5,19.1,20.9,0.0,0.0,0.0,0.0,0.0,0.0,0.0,0.0,0.0,,8.0,,1290.0,1415.0,1.1,220.0
Co0.986 Cr0.952 Fe0.933 Mn0.914 Ni1,WROUGHT,other,25.0,0.0,20.61,19.9,0.0,19.5,19.1,20.9,0.0,0.0,0.0,0.0,0.0,0.0,0.0,0.0,0.0,,8.0,1.3,1135.0,1260.0,1.8,
Co0.986 Cr0.952 Fe0.933 Mn0.914 Ni1,WROUGHT,other,25.0,0.0,20.61,19.9,0.0,19.5,19.1,20.9,0.0,0.0,0.0,0.0,0.0,0.0,0.0,0.0,0.0,,8.0,2.0,585.0,815.0,31.7,
Co0.986 Cr0.952 Fe0.933 Mn0.914 Ni1,WROUGHT,other,25.0,0.0,20.61,19.9,0.0,19.5,19.1,20.9,0.0,0.0,0.0,0.0,0.0,0.0,0.0,0.0,0.0,,8.0,3.6,425.0,735.0,40.2,
Co0.986 Cr0.952 Fe0.933 Mn0.914 Ni1,WROUGHT,FCC,25.0,0.0,20.61,19.9,0.0,19.5,19.1,20.9,0.0,0.0,0.0,0.0,0.0,0.0,0.0,0.0,0.0,,8.0,17.1,270.0,630.0,46.2,220.0
Co0.986 Cr0.952 Fe0.933 Mn0.914 Ni1,WROUGHT,other,25.0,0.0,20.61,19.9,0.0,19.5,19.1,20.9,0.0,0.0,0.0,0.0,0.0,0.0,0.0,0.0,0.0,,8.0,0.07,1120.0,1175.0,1.5,
Co1 Cr1 Fe1 Mn1 Ni1,WROUGHT,FCC,25.0,0.0,20.0,20.0,0.0,20.0,20.0,20.0,0.0,0.0,0.0,0.0,0.0,0.0,0.0,0.0,0.0,,8.0,245.48,293.1,625.6,63.0,220.0
Hf1 Nb1 Ta1 Ti1 Zr1,WROUGHT,BCC,25.0,0.0,0.0,0.0,0.0,0.0,0.0,0.0,20.0,0.0,20.0,20.0,0.0,0.0,20.0,20.0,0.0,,9.9,40.0,985.0,1004.0,15.7,107.0
Hf1 Nb1 Ta1 Ti1 Zr1,WROUGHT,BCC,25.0,0.0,0.0,0.0,0.0,0.0,0.0,0.0,20.0,0.0,20.0,20.0,0.0,0.0,20.0,20.0,0.0,,9.9,87.0,972.0,999.5,12.6,107.0
Hf1 Nb1 Ta1 Ti1 Zr1,WROUGHT,BCC,25.0,0.0,0.0,0.0,0.0,0.0,0.0,0.0,20.0,0.0,20.0,20.0,0.0,0.0,20.0,20.0,0.0,,9.9,112.0,967.0,980.6,10.8,107.0
Co1 Fe1 Ni1,WROUGHT,FCC,25.0,0.0,33.33,0.0,0.0,33.33,0.0,33.33,0.0,0.0,0.0,0.0,0.0,0.0,0.0,0.0,0.0,,8.5,42.0,276.0,540.0,51.0,207.0
Co1 Fe1 Ni1,WROUGHT,FCC,25.0,0.0,33.33,0.0,0.0,33.33,0.0,33.33,0.0,0.0,0.0,0.0,0.0,0.0,0.0,0.0,0.0,,8.5,74.0,217.0,498.0,47.0,207.0
Co1 Fe1 Ni1,WROUGHT,FCC,25.0,0.0,33.33,0.0,0.0,33.33,0.0,33.33,0.0,0.0,0.0,0.0,0.0,0.0,0.0,0.0,0.0,,8.5,90.0,201.0,430.0,44.5,207.0
Cr0.286 Mo0.476 Nb1 Ta0.024 Ti0.31 V0.286,POWDER,other,25.0,0.0,0.0,12.01,0.0,0.0,0.0,0.0,13.01,12.01,0.0,41.98,19.98,0.0,0.0,1.01,0.0,741.0,8.0,0.075,2680.0,,,
Hf1 Mo1 Nb1 Ti1 Zr1,CAST,BCC,25.0,0.0,0.0,0.0,0.0,0.0,0.0,0.0,20.0,0.0,20.0,20.0,20.0,0.0,20.0,0.0,0.0,,8.7,,1719.0,,,128.0
Fe1 Mn1 Ni1,WROUGHT,FCC,25.0,0.0,0.0,0.0,0.0,33.33,33.33,33.33,0.0,0.0,0.0,0.0,0.0,0.0,0.0,0.0,0.0,,8.1,0.862,529.0,613.0,25.0,203.0
Fe1 Mn1 Ni1,WROUGHT,FCC,25.0,0.0,0.0,0.0,0.0,33.33,33.33,33.33,0.0,0.0,0.0,0.0,0.0,0.0,0.0,0.0,0.0,,8.1,0.894,522.0,601.0,25.0,203.0
Fe1 Mn1 Ni1,WROUGHT,FCC,25.0,0.0,0.0,0.0,0.0,33.33,33.33,33.33,0.0,0.0,0.0,0.0,0.0,0.0,0.0,0.0,0.0,,8.1,1.25,460.0,599.0,27.0,203.0
Fe1 Mn1 Ni1,WROUGHT,FCC,25.0,0.0,0.0,0.0,0.0,33.33,33.33,33.33,0.0,0.0,0.0,0.0,0.0,0.0,0.0,0.0,0.0,,8.1,1.75,407.0,536.0,26.0,203.0
Fe1 Mn1 Ni1,WROUGHT,FCC,25.0,0.0,0.0,0.0,0.0,33.33,33.33,33.33,0.0,0.0,0.0,0.0,0.0,0.0,0.0,0.0,0.0,,8.1,2.26,372.0,542.0,31.0,203.0
Fe1 Mn1 Ni1,WROUGHT,FCC,25.0,0.0,0.0,0.0,0.0,33.33,33.33,33.33,0.0,0.0,0.0,0.0,0.0,0.0,0.0,0.0,0.0,,8.1,3.52,322.0,554.0,49.0,203.0
Co1 Mn1 Ni1,WROUGHT,FCC,25.0,0.0,33.33,0.0,0.0,0.0,33.33,33.33,0.0,0.0,0.0,0.0,0.0,0.0,0.0,0.0,0.0,,8.4,1.43,333.0,569.0,40.0,202.0
Co1 Mn1 Ni1,WROUGHT,FCC,25.0,0.0,33.33,0.0,0.0,0.0,33.33,33.33,0.0,0.0,0.0,0.0,0.0,0.0,0.0,0.0,0.0,,8.4,0.4,601.0,608.0,24.0,202.0
Co1 Mn1 Ni1,WROUGHT,FCC,25.0,0.0,33.33,0.0,0.0,0.0,33.33,33.33,0.0,0.0,0.0,0.0,0.0,0.0,0.0,0.0,0.0,,8.4,1.58,321.0,566.0,50.5,202.0
Co1 Mn1 Ni1,WROUGHT,FCC,25.0,0.0,33.33,0.0,0.0,0.0,33.33,33.33,0.0,0.0,0.0,0.0,0.0,0.0,0.0,0.0,0.0,,8.4,2.67,267.0,506.0,62.5,202.0
Co1 Cr0.25 Ni1,WROUGHT,FCC,25.0,0.0,44.44,11.11,0.0,0.0,0.0,44.44,0.0,0.0,0.0,0.0,0.0,0.0,0.0,0.0,0.0,,8.7,0.212,745.0,824.0,36.0,213.0
Co1 Cr0.25 Ni1,WROUGHT,FCC,25.0,0.0,44.44,11.11,0.0,0.0,0.0,44.44,0.0,0.0,0.0,0.0,0.0,0.0,0.0,0.0,0.0,,8.7,0.34,623.0,746.0,53.0,213.0
Co1 Cr0.25 Ni1,WROUGHT,FCC,25.0,0.0,44.44,11.11,0.0,0.0,0.0,44.44,0.0,0.0,0.0,0.0,0.0,0.0,0.0,0.0,0.0,,8.7,1.46,387.0,626.0,73.0,213.0
Co1 Cr0.25 Ni1,WROUGHT,FCC,25.0,0.0,44.44,11.11,0.0,0.0,0.0,44.44,0.0,0.0,0.0,0.0,0.0,0.0,0.0,0.0,0.0,,8.7,2.65,330.0,553.0,101.0,213.0
Co1 Cr1 Fe1 Ni1,WROUGHT,FCC,25.0,0.0,25.0,25.0,0.0,25.0,0.0,25.0,0.0,0.0,0.0,0.0,0.0,0.0,0.0,0.0,0.0,,8.2,0.295,631.0,732.0,39.0,226.0
Co1 Cr1 Fe1 Ni1,WROUGHT,FCC,25.0,0.0,25.0,25.0,0.0,25.0,0.0,25.0,0.0,0.0,0.0,0.0,0.0,0.0,0.0,0.0,0.0,,8.2,0.5529999999999999,494.0,732.0,51.0,226.0
Co1 Cr1 Fe1 Ni1,WROUGHT,FCC,25.0,0.0,25.0,25.0,0.0,25.0,0.0,25.0,0.0,0.0,0.0,0.0,0.0,0.0,0.0,0.0,0.0,,8.2,0.72,448.0,672.0,65.0,226.0
Co1 Cr1 Fe1 Ni1,WROUGHT,FCC,25.0,0.0,25.0,25.0,0.0,25.0,0.0,25.0,0.0,0.0,0.0,0.0,0.0,0.0,0.0,0.0,0.0,,8.2,3.4,273.0,567.0,85.0,226.0
Co1 Cr1 Fe1 Ni1,WROUGHT,FCC,25.0,0.0,25.0,25.0,0.0,25.0,0.0,25.0,0.0,0.0,0.0,0.0,0.0,0.0,0.0,0.0,0.0,,8.2,32.2,172.0,504.0,105.0,226.0
Co0.25 Cr1 Ni1,WROUGHT,FCC,25.0,0.0,11.11,44.44,0.0,0.0,0.0,44.44,0.0,0.0,0.0,0.0,0.0,0.0,0.0,0.0,0.0,,8.1,0.497,518.0,744.0,36.0,238.0
Co0.25 Cr1 Ni1,WROUGHT,FCC,25.0,0.0,11.11,44.44,0.0,0.0,0.0,44.44,0.0,0.0,0.0,0.0,0.0,0.0,0.0,0.0,0.0,,8.1,0.848,462.0,703.0,46.0,238.0
Co0.25 Cr1 Ni1,WROUGHT,FCC,25.0,0.0,11.11,44.44,0.0,0.0,0.0,44.44,0.0,0.0,0.0,0.0,0.0,0.0,0.0,0.0,0.0,,8.1,1.78,395.0,644.0,58.0,238.0
Co0.25 Cr1 Ni1,WROUGHT,FCC,25.0,0.0,11.11,44.44,0.0,0.0,0.0,44.44,0.0,0.0,0.0,0.0,0.0,0.0,0.0,0.0,0.0,,8.1,1.98,356.0,588.0,64.0,238.0
Co1 Cr1 Fe1 Mn1 Ni1,CAST,FCC,25.0,0.0,20.0,20.0,0.0,20.0,20.0,20.0,0.0,0.0,0.0,0.0,0.0,0.0,0.0,0.0,0.0,,8.0,,210.0,,57.0,220.0
Co1 Cr1 Fe1 Mn1 Ni1,WROUGHT,FCC,25.0,0.0,20.0,20.0,0.0,20.0,20.0,20.0,0.0,0.0,0.0,0.0,0.0,0.0,0.0,0.0,0.0,,8.0,,1150.0,,6.0,220.0
Co1 Cr1 Fe1 Mn1 Ni1,WROUGHT,FCC,25.0,0.0,20.0,20.0,0.0,20.0,20.0,20.0,0.0,0.0,0.0,0.0,0.0,0.0,0.0,0.0,0.0,,8.0,,1300.0,,2.0,220.0
Co1 Cr1 Fe1 Mn1 Ni1,WROUGHT,FCC,25.0,0.0,20.0,20.0,0.0,20.0,20.0,20.0,0.0,0.0,0.0,0.0,0.0,0.0,0.0,0.0,0.0,,8.0,4.0,1050.0,,8.0,220.0
Co1 Cr1 Fe1 Mn1 Ni1,WROUGHT,FCC,25.0,0.0,20.0,20.0,0.0,20.0,20.0,20.0,0.0,0.0,0.0,0.0,0.0,0.0,0.0,0.0,0.0,,8.0,8.0,560.0,,49.0,220.0
Co1 Cr1 Fe1 Mn1 Ni1,WROUGHT,FCC,25.0,0.0,20.0,20.0,0.0,20.0,20.0,20.0,0.0,0.0,0.0,0.0,0.0,0.0,0.0,0.0,0.0,,8.0,8.0,520.0,,47.0,220.0
Co1 Cr1 Fe1 Mn1 Ni1,WROUGHT,FCC,25.0,0.0,20.0,20.0,0.0,20.0,20.0,20.0,0.0,0.0,0.0,0.0,0.0,0.0,0.0,0.0,0.0,,8.0,10.0,320.0,,59.0,220.0
Co1 Cr1 Fe1 Mn1 Ni1,WROUGHT,FCC,25.0,0.0,20.0,20.0,0.0,20.0,20.0,20.0,0.0,0.0,0.0,0.0,0.0,0.0,0.0,0.0,0.0,,8.0,20.0,280.0,,62.0,220.0
Al1 Co1 Cr1 Fe1 Ni1,CAST,other,25.0,20.0,20.0,20.0,0.0,20.0,0.0,20.0,0.0,0.0,0.0,0.0,0.0,0.0,0.0,0.0,0.0,519.0,6.7,204.0,1631.0,,16.0,
Al1 Co1 Cr1 Fe1 Ni1,CAST,other,25.0,20.0,20.0,20.0,0.0,20.0,0.0,20.0,0.0,0.0,0.0,0.0,0.0,0.0,0.0,0.0,0.0,493.0,6.7,185.0,1209.0,,23.0,
Co0.318 Cr0.227 Fe1 Mo0.091 Ni0.182,WROUGHT,other,25.0,0.0,17.49,12.49,0.0,55.01,0.0,10.01,0.0,0.0,0.0,0.0,5.01,0.0,0.0,0.0,0.0,,8.2,4.4,443.0,840.0,61.6,
Co0.327 Cr0.227 Fe1 Mo0.136 Ni0.127,WROUGHT,other,25.0,0.0,18.0,12.49,0.0,55.04,0.0,6.99,0.0,0.0,0.0,0.0,7.48,0.0,0.0,0.0,0.0,,8.2,3.2,711.0,1096.0,38.3,
Co0.318 Cr0.227 Fe1 Mo0.091 Ni0.182,WROUGHT,other,25.0,0.0,17.49,12.49,0.0,55.01,0.0,10.01,0.0,0.0,0.0,0.0,5.01,0.0,0.0,0.0,0.0,,8.2,26.3,301.0,718.0,77.5,
Co0.327 Cr0.227 Fe1 Mo0.136 Ni0.127,WROUGHT,other,25.0,0.0,18.0,12.49,0.0,55.04,0.0,6.99,0.0,0.0,0.0,0.0,7.48,0.0,0.0,0.0,0.0,,8.2,4.8,684.0,1078.0,48.1,
Co0.318 Cr0.227 Fe1 Mo0.091 Ni0.182,WROUGHT,other,25.0,0.0,17.49,12.49,0.0,55.01,0.0,10.01,0.0,0.0,0.0,0.0,5.01,0.0,0.0,0.0,0.0,,8.2,70.1,261.0,673.0,86.6,
Co0.327 Cr0.227 Fe1 Mo0.136 Ni0.127,WROUGHT,other,25.0,0.0,18.0,12.49,0.0,55.04,0.0,6.99,0.0,0.0,0.0,0.0,7.48,0.0,0.0,0.0,0.0,,8.2,5.4,506.0,933.0,59.3,
Co0.318 Cr0.227 Fe1 Mo0.091 Ni0.182,WROUGHT,other,25.0,0.0,17.49,12.49,0.0,55.01,0.0,10.01,0.0,0.0,0.0,0.0,5.01,0.0,0.0,0.0,0.0,,8.2,136.5,231.0,638.0,87.2,
Co0.327 Cr0.227 Fe1 Mo0.136 Ni0.127,WROUGHT,other,25.0,0.0,18.0,12.49,0.0,55.04,0.0,6.99,0.0,0.0,0.0,0.0,7.48,0.0,0.0,0.0,0.0,,8.2,120.6,296.0,693.0,63.2,
Cr1 Cu1 Fe1 Mn1 Ni1,CAST,other,25.0,0.0,0.0,20.0,20.0,20.0,20.0,20.0,0.0,0.0,0.0,0.0,0.0,0.0,0.0,0.0,0.0,,8.1,,615.0,950.0,14.0,
Mo1 Nb1 Re0.5 W1,CAST,BCC,25.0,0.0,0.0,0.0,0.0,0.0,0.0,0.0,0.0,0.0,0.0,33.33,33.33,33.33,0.0,0.0,0.0,473.0,13.7,,896.0,,10.4,298.0
C0.2 Mo1 Nb1 Re0.5 Ta0.2 W1,CAST,other,25.0,0.0,0.0,0.0,0.0,0.0,0.0,0.0,0.0,0.0,0.0,31.25,31.25,31.25,0.0,6.25,0.0,510.0,13.5,,1074.0,,12.1,
C0.4 Mo1 Nb1 Re0.5 Ta0.4 W1,CAST,other,25.0,0.0,0.0,0.0,0.0,0.0,0.0,0.0,0.0,0.0,0.0,29.41,29.41,29.41,0.0,11.76,0.0,558.0,13.4,,1144.0,,12.7,
C0.5 Mo1 Nb1 Re0.5 Ta0.5 W1,CAST,other,25.0,0.0,0.0,0.0,0.0,0.0,0.0,0.0,0.0,0.0,0.0,28.57,28.57,28.57,0.0,14.29,0.0,583.0,13.3,,1202.0,,14.2,
C0.6 Mo1 Nb1 Re0.5 Ta0.6 W1,CAST,other,25.0,0.0,0.0,0.0,0.0,0.0,0.0,0.0,0.0,0.0,0.0,27.78,27.78,27.78,0.0,16.67,0.0,615.0,13.3,,1241.0,,13.8,
Co0.286 Cr0.429 Fe1 Mn0.143 Ni0.714 V0.286,WROUGHT,FCC,25.0,0.0,10.01,15.01,0.0,34.99,5.0,24.98,0.0,10.01,0.0,0.0,0.0,0.0,0.0,0.0,0.0,,7.9,8.7,401.0,717.0,49.0,208.0
Co0.286 Cr0.429 Fe1 Mn0.143 Ni0.714 V0.286,WROUGHT,FCC,25.0,0.0,10.01,15.01,0.0,34.99,5.0,24.98,0.0,10.01,0.0,0.0,0.0,0.0,0.0,0.0,0.0,,7.9,10.4,350.0,690.0,50.0,208.0
Co0.286 Cr0.429 Fe1 Mn0.143 Ni0.714 V0.286,WROUGHT,FCC,25.0,0.0,10.01,15.01,0.0,34.99,5.0,24.98,0.0,10.01,0.0,0.0,0.0,0.0,0.0,0.0,0.0,,7.9,11.2,312.0,660.0,51.0,208.0
Co0.286 Cr0.429 Fe1 Mn0.143 Ni0.714 V0.286,WROUGHT,FCC,25.0,0.0,10.01,15.01,0.0,34.99,5.0,24.98,0.0,10.01,0.0,0.0,0.0,0.0,0.0,0.0,0.0,,7.9,48.2,240.0,610.0,53.0,208.0
Co0.286 Cr0.429 Fe1 Mn0.143 Ni0.714 V0.286,WROUGHT,FCC,25.0,0.0,10.01,15.01,0.0,34.99,5.0,24.98,0.0,10.01,0.0,0.0,0.0,0.0,0.0,0.0,0.0,,7.9,82.7,210.0,593.0,52.0,208.0
Al1 Co0.5 Cr0.5 Fe0.5 Ni0.5,CAST,other,25.0,33.33,16.67,16.67,0.0,16.67,0.0,16.67,0.0,0.0,0.0,0.0,0.0,0.0,0.0,0.0,0.0,581.7,5.9,80.67,1241.0,,9.98,
Al1 Co0.556 Cr0.556 Fe0.556 Ni0.556 Ti0.111,CAST,other,25.0,29.99,16.67,16.67,0.0,16.67,0.0,16.67,3.33,0.0,0.0,0.0,0.0,0.0,0.0,0.0,0.0,605.5,5.9,66.93,1324.0,,10.02,
Al1 Co0.667 Cr0.667 Fe0.667 Ni0.667 Ti0.333,CAST,other,25.0,24.99,16.67,16.67,0.0,16.67,0.0,16.67,8.32,0.0,0.0,0.0,0.0,0.0,0.0,0.0,0.0,641.7,6.1,56.27,1566.0,,11.85,
Al1 Co0.833 Cr0.833 Fe0.833 Ni0.833 Ti0.667,CAST,other,25.0,20.0,16.66,16.66,0.0,16.66,0.0,16.66,13.34,0.0,0.0,0.0,0.0,0.0,0.0,0.0,0.0,639.6,6.2,49.95,1503.0,,7.73,
Al1 Co1 Cr1 Fe1 Ni1 Ti1,CAST,other,25.0,16.67,16.67,16.67,0.0,16.67,0.0,16.67,16.67,0.0,0.0,0.0,0.0,0.0,0.0,0.0,0.0,703.0,6.2,30.49,1448.0,,6.18,
Al0.667 Co0.833 Cr0.833 Fe0.833 Ni0.833 Ti1,CAST,other,25.0,13.34,16.66,16.66,0.0,16.66,0.0,16.66,20.0,0.0,0.0,0.0,0.0,0.0,0.0,0.0,0.0,856.9,6.3,22.03,1272.0,,3.15,
Al1 Co1 Cr1 Fe1 Ni1,,other,25.0,20.0,20.0,20.0,0.0,20.0,0.0,20.0,0.0,0.0,0.0,0.0,0.0,0.0,0.0,0.0,0.0,,6.7,,1300.0,,24.2,
Al0.8 Co1 Cr1 Fe1 Ni1 Ti0.2,,other,25.0,16.0,20.0,20.0,0.0,20.0,0.0,20.0,4.0,0.0,0.0,0.0,0.0,0.0,0.0,0.0,0.0,,6.8,,968.0,,30.1,
Al0.5 Co1 Cr1 Fe1 Ni1 Ti0.5,,other,25.0,10.0,20.0,20.0,0.0,20.0,0.0,20.0,10.0,0.0,0.0,0.0,0.0,0.0,0.0,0.0,0.0,,6.9,,1100.0,,27.5,
Al1 Co1 Cu1 Fe1 Ni1,,other,25.0,20.0,20.0,0.0,20.0,20.0,0.0,20.0,0.0,0.0,0.0,0.0,0.0,0.0,0.0,0.0,0.0,,7.0,,1060.0,,19.1,
Al1 Co1 Cr1 Cu1 Fe1 Ni1,,other,25.0,16.67,16.67,16.67,16.67,16.67,0.0,16.67,0.0,0.0,0.0,0.0,0.0,0.0,0.0,0.0,0.0,,7.1,,1285.0,,24.6,
Al1 Co1 Cu1 Fe1 Ni1 Ti1,,other,25.0,16.67,16.67,0.0,16.67,16.67,0.0,16.67,16.67,0.0,0.0,0.0,0.0,0.0,0.0,0.0,0.0,,6.5,,1612.0,,12.8,
Al1 Co1 Cr1 Cu1 Fe1 Ni1 Ti1,,other,25.0,14.29,14.29,14.29,14.29,14.29,0.0,14.29,14.29,0.0,0.0,0.0,0.0,0.0,0.0,0.0,0.0,,6.6,,1523.0,,8.1,
Al1 Cr1 Fe1 Ni1,,other,25.0,25.0,0.0,25.0,0.0,25.0,0.0,25.0,0.0,0.0,0.0,0.0,0.0,0.0,0.0,0.0,0.0,,6.3,,1271.0,,14.0,
Al1 Co0.25 Cr1 Fe1 Ni1,,other,25.0,23.53,5.88,23.53,0.0,23.53,0.0,23.53,0.0,0.0,0.0,0.0,0.0,0.0,0.0,0.0,0.0,,6.4,,1363.0,,19.0,
Al1 Co0.5 Cr1 Fe1 Ni1,,other,25.0,22.22,11.11,22.22,0.0,22.22,0.0,22.22,0.0,0.0,0.0,0.0,0.0,0.0,0.0,0.0,0.0,,6.5,,1349.0,,20.0,
Al1 Co0.75 Cr1 Fe1 Ni1,,other,25.0,21.05,15.79,21.05,0.0,21.05,0.0,21.05,0.0,0.0,0.0,0.0,0.0,0.0,0.0,0.0,0.0,,6.6,,1331.0,,20.0,
Al1 Co1 Cr1 Fe1 Ni1,,other,25.0,20.0,20.0,20.0,0.0,20.0,0.0,20.0,0.0,0.0,0.0,0.0,0.0,0.0,0.0,0.0,0.0,,6.7,,1313.0,,19.0,
Co1 Cr1 Fe1 Mn1,,other,25.0,0.0,25.0,25.0,0.0,25.0,25.0,0.0,0.0,0.0,0.0,0.0,0.0,0.0,0.0,0.0,0.0,,7.8,,338.0,,4.3,
Hf1 Nb1 Ta1 Ti1 W1 Zr1,CAST,other,25.0,0.0,0.0,0.0,0.0,0.0,0.0,0.0,16.67,0.0,16.67,16.67,0.0,16.67,16.67,16.67,0.0,,11.2,29.4,1550.0,,26.3,
Hf1 Mo1 Nb1 Ta1 Ti1 W1 Zr1,CAST,other,25.0,0.0,0.0,0.0,0.0,0.0,0.0,0.0,14.29,0.0,14.29,14.29,14.29,14.29,14.29,14.29,0.0,,11.1,31.7,1637.0,,15.5,
Nb1 Ti1 Zr1,CAST,BCC,25.0,0.0,0.0,0.0,0.0,0.0,0.0,0.0,33.33,0.0,33.33,33.33,0.0,0.0,0.0,0.0,0.0,372.0,6.5,,1223.0,,48.0,94.0
Hf1 Nb1 Ti1 Zr1,CAST,BCC,25.0,0.0,0.0,0.0,0.0,0.0,0.0,0.0,25.0,0.0,25.0,25.0,0.0,0.0,25.0,0.0,0.0,351.0,8.4,,1000.0,,52.0,89.0
Co1 Cr1 Fe1 Ni1,CAST,FCC,25.0,0.0,25.0,25.0,0.0,25.0,0.0,25.0,0.0,0.0,0.0,0.0,0.0,0.0,0.0,0.0,0.0,168.9,8.2,,163.0,,80.0,226.0
Co1 Cr1 Fe1 Ni1 W0.2,CAST,FCC,25.0,0.0,23.81,23.81,0.0,23.81,0.0,23.81,0.0,0.0,0.0,0.0,0.0,4.76,0.0,0.0,0.0,244.0,8.9,,335.0,,52.0,238.0
Co1 Cr1 Fe1 Ni1 W0.5,CAST,other,25.0,0.0,22.22,22.22,0.0,22.22,0.0,22.22,0.0,0.0,0.0,0.0,0.0,11.11,0.0,0.0,0.0,357.9,9.8,,556.0,,35.6,
Cr1 Fe1 Mo1 Nb1 V1,CAST,other,25.0,0.0,0.0,20.0,0.0,20.0,0.0,0.0,0.0,20.0,0.0,20.0,20.0,0.0,0.0,0.0,0.0,826.0,8.1,,2663.0,,2.7,
Cr1 Fe1 Mo1 Nb1 Ti1,CAST,other,25.0,0.0,0.0,20.0,0.0,20.0,0.0,0.0,20.0,0.0,0.0,20.0,20.0,0.0,0.0,0.0,0.0,792.0,7.6,,1647.0,,0.9,
Fe1 Mo1 Nb1 Ti1 V1,CAST,other,25.0,0.0,0.0,0.0,0.0,20.0,0.0,0.0,20.0,20.0,0.0,20.0,20.0,0.0,0.0,0.0,0.0,699.0,7.4,,1707.0,,1.7,
Al0.15 Cr0.5 Cu0.25 Fe0.5 Ni1,WROUGHT,FCC,25.0,6.25,0.0,20.83,10.42,20.83,0.0,41.67,0.0,0.0,0.0,0.0,0.0,0.0,0.0,0.0,0.0,107.0,7.8,,62.0,169.0,98.0,200.0
Al0.15 Cr0.5 Cu0.25 Fe0.5 Ni1,WROUGHT,other,25.0,6.25,0.0,20.83,10.42,20.83,0.0,41.67,0.0,0.0,0.0,0.0,0.0,0.0,0.0,0.0,0.0,209.0,7.8,,350.0,642.0,73.0,
Al0.15 Cr0.5 Cu0.25 Fe0.5 Ni1,WROUGHT,other,25.0,6.25,0.0,20.83,10.42,20.83,0.0,41.67,0.0,0.0,0.0,0.0,0.0,0.0,0.0,0.0,0.0,321.0,7.8,,535.0,904.0,39.0,
Al0.15 Cr0.5 Cu0.25 Fe0.5 Ni1,WROUGHT,other,25.0,6.25,0.0,20.83,10.42,20.83,0.0,41.67,0.0,0.0,0.0,0.0,0.0,0.0,0.0,0.0,0.0,159.0,7.8,,255.0,584.0,88.0,
Co1 Cr1 Fe1 Ni1 Ti0.3,WROUGHT,FCC,25.0,0.0,23.26,23.26,0.0,23.26,0.0,23.26,6.98,0.0,0.0,0.0,0.0,0.0,0.0,0.0,0.0,263.0,7.8,90.0,540.0,772.0,60.0,214.0
Co0.333 Cr0.667 Fe0.667 Ni1 Ti0.2,WROUGHT,FCC,25.0,0.0,11.61,23.26,0.0,23.26,0.0,34.88,6.98,0.0,0.0,0.0,0.0,0.0,0.0,0.0,0.0,308.0,7.8,90.0,586.0,875.0,46.0,213.0
Cr0.5 Fe0.5 Ni1 Ti0.15,WROUGHT,FCC,25.0,0.0,0.0,23.26,0.0,23.26,0.0,46.51,6.98,0.0,0.0,0.0,0.0,0.0,0.0,0.0,0.0,335.0,7.8,90.0,672.0,982.0,37.0,212.0
Hf0.25 Ti1 V0.5 Zr0.5,CAST,BCC,25.0,0.0,0.0,0.0,0.0,0.0,0.0,0.0,44.44,22.22,22.22,0.0,0.0,0.0,11.11,0.0,0.0,338.3,6.5,,1160.0,,50.0,100.0
Hf0.25 Nb0.125 Ti1 V0.5 Zr0.5,CAST,BCC,25.0,0.0,0.0,0.0,0.0,0.0,0.0,0.0,42.11,21.05,21.05,5.26,0.0,0.0,10.53,0.0,0.0,332.4,6.6,,1115.0,,50.0,100.0
Hf0.25 Nb0.25 Ti1 V0.5 Zr0.5,CAST,BCC,25.0,0.0,0.0,0.0,0.0,0.0,0.0,0.0,40.0,20.0,20.0,10.0,0.0,0.0,10.0,0.0,0.0,322.5,6.7,,1065.0,,50.0,100.0
Hf0.25 Nb0.375 Ti1 V0.5 Zr0.5,CAST,BCC,25.0,0.0,0.0,0.0,0.0,0.0,0.0,0.0,38.1,19.05,19.05,14.29,0.0,0.0,9.52,0.0,0.0,318.9,6.8,,1025.0,,50.0,100.0
Hf0.25 Nb0.5 Ti1 V0.5 Zr0.5,CAST,BCC,25.0,0.0,0.0,0.0,0.0,0.0,0.0,0.0,36.36,18.18,18.18,18.18,0.0,0.0,9.09,0.0,0.0,310.4,6.9,,980.0,,50.0,101.0
Cr1 Cu1 Fe1 Mn1 Ni1,WROUGHT,other,25.0,0.0,0.0,20.0,20.0,20.0,20.0,20.0,0.0,0.0,0.0,0.0,0.0,0.0,0.0,0.0,0.0,398.0,8.1,,1190.0,1300.0,4.3,
Cr1 Cu1 Fe1 Mn1 Ni1,WROUGHT,other,25.0,0.0,0.0,20.0,20.0,20.0,20.0,20.0,0.0,0.0,0.0,0.0,0.0,0.0,0.0,0.0,0.0,367.0,8.1,1.4,1170.0,1270.0,10.7,
Cr1 Cu1 Fe1 Mn1 Ni1,WROUGHT,other,25.0,0.0,0.0,20.0,20.0,20.0,20.0,20.0,0.0,0.0,0.0,0.0,0.0,0.0,0.0,0.0,0.0,312.0,8.1,1.5,1030.0,1190.0,11.4,
Cr1 Cu1 Fe1 Mn1 Ni1,WROUGHT,other,25.0,0.0,0.0,20.0,20.0,20.0,20.0,20.0,0.0,0.0,0.0,0.0,0.0,0.0,0.0,0.0,0.0,271.0,8.1,1.9,970.0,1110.0,12.1,
Cr1 Cu1 Fe1 Mn1 Ni1,WROUGHT,other,25.0,0.0,0.0,20.0,20.0,20.0,20.0,20.0,0.0,0.0,0.0,0.0,0.0,0.0,0.0,0.0,0.0,183.0,8.1,2.2,850.0,960.0,14.3,
Cr1 Cu1 Fe1 Mn1 Ni1,WROUGHT,other,25.0,0.0,0.0,20.0,20.0,20.0,20.0,20.0,0.0,0.0,0.0,0.0,0.0,0.0,0.0,0.0,0.0,162.0,8.1,6.5,470.0,640.0,34.8,
Co0.476 Cr0.476 Fe0.476 Nb0.095 Ni1,CAST,other,25.0,0.0,18.87,18.87,0.0,18.87,0.0,39.64,0.0,0.0,0.0,3.77,0.0,0.0,0.0,0.0,0.0,,8.3,,170.0,537.0,32.0,
Co0.476 Cr0.476 Fe0.476 Nb0.19 Ni1,CAST,other,25.0,0.0,18.18,18.18,0.0,18.18,0.0,38.2,0.0,0.0,0.0,7.26,0.0,0.0,0.0,0.0,0.0,,8.4,,640.0,840.0,7.0,
Co0.476 Cr0.476 Fe0.476 Nb0.095 Ni1,ANNEAL,other,25.0,0.0,18.87,18.87,0.0,18.87,0.0,39.64,0.0,0.0,0.0,3.77,0.0,0.0,0.0,0.0,0.0,,8.3,,560.0,860.0,19.0,
Al1 Co1 Cr1 Fe1 Ni1,POWDER,other,25.0,20.0,20.0,20.0,0.0,20.0,0.0,20.0,0.0,0.0,0.0,0.0,0.0,0.0,0.0,0.0,0.0,550.0,6.7,10.21,1221.1,,30.0,
Al1 Co1 Cr1 Fe1 Ni1,POWDER,other,25.0,20.0,20.0,20.0,0.0,20.0,0.0,20.0,0.0,0.0,0.0,0.0,0.0,0.0,0.0,0.0,0.0,510.0,6.7,15.68,1186.7,,33.0,
Al1 Co1 Cr1 Fe1 Ni1,POWDER,other,25.0,20.0,20.0,20.0,0.0,20.0,0.0,20.0,0.0,0.0,0.0,0.0,0.0,0.0,0.0,0.0,0.0,503.0,6.7,16.7,1112.9,,30.0,
Cr1 Mo1 Nb1 Ti1 W1,POWDER,other,25.0,0.0,0.0,20.0,0.0,0.0,0.0,0.0,20.0,0.0,0.0,20.0,20.0,20.0,0.0,0.0,0.0,,9.9,,2500.0,,10.0,
Cr1 Mo1 Nb1 Ti1 W1,POWDER,other,25.0,0.0,0.0,20.0,0.0,0.0,0.0,0.0,20.0,0.0,0.0,20.0,20.0,20.0,0.0,0.0,0.0,,9.9,,1260.0,,4.8,
Cr1 Mo1 Nb1 Ti1 W1,POWDER,other,25.0,0.0,0.0,20.0,0.0,0.0,0.0,0.0,20.0,0.0,0.0,20.0,20.0,20.0,0.0,0.0,0.0,,9.9,,1630.0,,4.85,
Cr1 Mo1 Nb1 Ti1 W1,POWDER,other,25.0,0.0,0.0,20.0,0.0,0.0,0.0,0.0,20.0,0.0,0.0,20.0,20.0,20.0,0.0,0.0,0.0,,9.9,,2030.0,,4.3,
Cr1 Mo1 Nb1 Ti1 W1,POWDER,other,25.0,0.0,0.0,20.0,0.0,0.0,0.0,0.0,20.0,0.0,0.0,20.0,20.0,20.0,0.0,0.0,0.0,,9.9,,1920.0,,5.0,
Al1 Co1 Cr1 Fe1 Ni1,POWDER,other,25.0,20.0,20.0,20.0,0.0,20.0,0.0,20.0,0.0,0.0,0.0,0.0,0.0,0.0,0.0,0.0,0.0,,6.7,,520.0,,,
Al1 Co1 Cr1 Fe1 Ni1,POWDER,other,25.0,20.0,20.0,20.0,0.0,20.0,0.0,20.0,0.0,0.0,0.0,0.0,0.0,0.0,0.0,0.0,0.0,,6.7,,1150.0,,,
Al1 Co1 Cr1 Fe1 Ni1,POWDER,other,25.0,20.0,20.0,20.0,0.0,20.0,0.0,20.0,0.0,0.0,0.0,0.0,0.0,0.0,0.0,0.0,0.0,,6.7,,1287.0,,,
Al1 Co1 Cr1 Fe1 Ni1,POWDER,other,25.0,20.0,20.0,20.0,0.0,20.0,0.0,20.0,0.0,0.0,0.0,0.0,0.0,0.0,0.0,0.0,0.0,,6.7,,1286.0,,,
Al1 Co1 Cr1 Fe1 Ni1,POWDER,other,25.0,20.0,20.0,20.0,0.0,20.0,0.0,20.0,0.0,0.0,0.0,0.0,0.0,0.0,0.0,0.0,0.0,,6.7,,1390.0,,,
Al1 Co1 Cr1 Fe1 Ni1,POWDER,other,25.0,20.0,20.0,20.0,0.0,20.0,0.0,20.0,0.0,0.0,0.0,0.0,0.0,0.0,0.0,0.0,0.0,,6.7,,1626.0,,,
