Repository: DusunHwang/Data_LG

# 회귀 분석 플랫폼

vLLM + LangGraph 기반 멀티턴 Tabular 회귀 분석 플랫폼

## 개요

사용자가 파일을 업로드하거나 내장 데이터셋을 선택해 세션을 생성하고,
EDA → Dense Subset Discovery → LightGBM Baseline → SHAP → 최적화까지의
전체 회귀 분석 흐름을 멀티턴 채팅으로 수행할 수 있는 시스템입니다.

## 시스템 구성

| 구성 요소 | 기술 |
|---|---|
| Frontend | Streamlit |
| Backend | FastAPI |
| Workflow | LangGraph |
| LLM | vLLM (Qwen/Qwen3-14B-FP8) |
| DB | PostgreSQL 16 |
| Queue | Redis + RQ |
| Artifact Store | 로컬 파일 시스템 |

## Makefile 명령어

```bash
make up          # 서비스 기동
make down        # 서비스 중단
make build       # 이미지 빌드
make migrate     # DB 마이그레이션 실행
make seed        # 시드 데이터 생성
make test        # 테스트 실행
make logs        # 로그 확인
make generate-datasets  # 내장 데이터셋 생성
```

File: datasets_builtin/mpea_alloy.csv (part 3 of 3)
formula,processing,structure_type,test_temp_C,Al_at_pct,Co_at_pct,Cr_at_pct,Cu_at_pct,Fe_at_pct,Mn_at_pct,Ni_at_pct,Ti_at_pct,V_at_pct,Zr_at_pct,Nb_at_pct,Mo_at_pct,W_at_pct,Hf_at_pct,Ta_at_pct,Si_at_pct,hardness_HV,density_calc,grain_size_um,yield_strength_MPa,uts_MPa,elongation_pct,young_modulus_calc_GPa
Co0.25 Cr0.25 Fe1 Mn1,CAST,FCC,25.0,0.0,10.0,10.0,0.0,40.0,40.0,0.0,0.0,0.0,0.0,0.0,0.0,0.0,0.0,0.0,0.0,,7.7,,213.0,471.0,55.7,212.0
Co0.25 Cr0.25 Fe1 Mn1,CAST,FCC,25.0,0.0,10.0,10.0,0.0,40.0,40.0,0.0,0.0,0.0,0.0,0.0,0.0,0.0,0.0,0.0,0.0,,7.7,,393.0,634.0,26.5,212.0
Co0.25 Cr0.25 Fe1 Mn1,WROUGHT,FCC,25.0,0.0,10.0,10.0,0.0,40.0,40.0,0.0,0.0,0.0,0.0,0.0,0.0,0.0,0.0,0.0,0.0,,7.7,,792.0,1055.0,22.6,212.0
Co0.25 Cr0.25 Fe1 Mn1,WROUGHT,FCC,25.0,0.0,10.0,10.0,0.0,40.0,40.0,0.0,0.0,0.0,0.0,0.0,0.0,0.0,0.0,0.0,0.0,,7.7,18.0,559.0,1004.0,33.9,212.0
Co0.25 Cr0.25 Fe1 Mn1,WROUGHT,FCC,25.0,0.0,10.0,10.0,0.0,40.0,40.0,0.0,0.0,0.0,0.0,0.0,0.0,0.0,0.0,0.0,0.0,,7.7,32.0,512.0,978.0,55.3,212.0
Co0.25 Cr0.25 Fe1 Mn1,WROUGHT,FCC,25.0,0.0,10.0,10.0,0.0,40.0,40.0,0.0,0.0,0.0,0.0,0.0,0.0,0.0,0.0,0.0,0.0,,7.7,63.0,476.0,947.0,69.4,212.0
Co1 Cr1 Fe1 Mn1 Ni1,WROUGHT,FCC,25.0,0.0,20.0,20.0,0.0,20.0,20.0,20.0,0.0,0.0,0.0,0.0,0.0,0.0,0.0,0.0,0.0,,8.0,,353.0,635.0,,220.0
C0.041 Co1 Cr1 Fe1 Mn1 Nb0.041 Ni1,WROUGHT,other,25.0,0.0,19.84,19.84,0.0,19.84,19.84,19.84,0.0,0.0,0.0,0.81,0.0,0.0,0.0,0.0,0.0,,8.0,,732.0,911.0,,
Al0.5 Nb1 Ta0.5 Ti1 Zr1,WROUGHT,other,25.0,12.5,0.0,0.0,0.0,0.0,0.0,0.0,25.0,0.0,25.0,25.0,0.0,0.0,0.0,12.5,0.0,,7.3,,1500.0,,6.0,
Al0.5 Nb1 Ta0.5 Ti1 Zr1,WROUGHT,other,25.0,12.5,0.0,0.0,0.0,0.0,0.0,0.0,25.0,0.0,25.0,25.0,0.0,0.0,0.0,12.5,0.0,,7.3,,1200.0,,8.0,
Al0.5 Nb1 Ta0.5 Ti1 Zr1,WROUGHT,other,25.0,12.5,0.0,0.0,0.0,0.0,0.0,0.0,25.0,0.0,25.0,25.0,0.0,0.0,0.0,12.5,0.0,,7.3,,2100.0,,12.0,
Al0.5 Nb1 Ta0.5 Ti1 Zr1,WROUGHT,other,25.0,12.5,0.0,0.0,0.0,0.0,0.0,0.0,25.0,0.0,25.0,25.0,0.0,0.0,0.0,12.5,0.0,,7.3,,1740.0,,20.0,
Al0.5 Nb1 Ta0.5 Ti1 Zr1,WROUGHT,other,25.0,12.5,0.0,0.0,0.0,0.0,0.0,0.0,25.0,0.0,25.0,25.0,0.0,0.0,0.0,12.5,0.0,,7.3,,1630.0,,12.0,
Mo1 Nb1 Ta1 W1,POWDER,BCC,25.0,0.0,0.0,0.0,0.0,0.0,0.0,0.0,0.0,0.0,0.0,25.0,25.0,25.0,0.0,25.0,0.0,504.5,13.7,,1217.0,,7.5,250.0
Mo1 Nb1 Si0.25 Ta1 W1,POWDER,other,25.0,0.0,0.0,0.0,0.0,0.0,0.0,0.0,0.0,0.0,0.0,23.53,23.53,23.53,0.0,23.53,5.88,567.0,12.9,,1826.0,,16.5,
Mo1 Nb1 Si0.5 Ta1 W1,POWDER,other,25.0,0.0,0.0,0.0,0.0,0.0,0.0,0.0,0.0,0.0,0.0,22.22,22.22,22.22,0.0,22.22,11.11,697.0,12.2,,1883.0,,11.0,
Mo1 Nb1 Si0.75 Ta1 W1,POWDER,other,25.0,0.0,0.0,0.0,0.0,0.0,0.0,0.0,0.0,0.0,0.0,21.05,21.05,21.05,0.0,21.05,15.79,682.6,11.6,,2483.0,,6.2,
Co1 Cr1 Fe1 Mn1 Ni1,WROUGHT,FCC,25.0,0.0,20.0,20.0,0.0,20.0,20.0,20.0,0.0,0.0,0.0,0.0,0.0,0.0,0.0,0.0,0.0,,8.0,,1199.26,1335.35,4.37,220.0
Co1 Cr1 Fe1 Mn1 Ni1,WROUGHT,FCC,25.0,0.0,20.0,20.0,0.0,20.0,20.0,20.0,0.0,0.0,0.0,0.0,0.0,0.0,0.0,0.0,0.0,,8.0,,1269.23,1366.3,1.16,220.0
Co1 Cr1 Fe1 Mn1 Ni1,WROUGHT,FCC,25.0,0.0,20.0,20.0,0.0,20.0,20.0,20.0,0.0,0.0,0.0,0.0,0.0,0.0,0.0,0.0,0.0,,8.0,,1371.21,1402.83,1.58,220.0
Co1 Cr1 Fe1 Mn1 Ni1,WROUGHT,FCC,25.0,0.0,20.0,20.0,0.0,20.0,20.0,20.0,0.0,0.0,0.0,0.0,0.0,0.0,0.0,0.0,0.0,,8.0,0.166,1362.74,1471.05,3.15,220.0
Co1 Cr1 Fe1 Mn1 Ni1,WROUGHT,FCC,25.0,0.0,20.0,20.0,0.0,20.0,20.0,20.0,0.0,0.0,0.0,0.0,0.0,0.0,0.0,0.0,0.0,,8.0,0.248,1241.81,1325.25,4.31,220.0
Co1 Cr1 Fe1 Mn1 Ni1,WROUGHT,FCC,25.0,0.0,20.0,20.0,0.0,20.0,20.0,20.0,0.0,0.0,0.0,0.0,0.0,0.0,0.0,0.0,0.0,,8.0,0.4679999999999999,930.3,1021.32,19.01,220.0
Co1 Cr1 Fe1 Mn1 Ni1,WROUGHT,FCC,25.0,0.0,20.0,20.0,0.0,20.0,20.0,20.0,0.0,0.0,0.0,0.0,0.0,0.0,0.0,0.0,0.0,,8.0,1.79,729.21,901.74,26.3,220.0
Co1 Cr1 Fe1 Mn1 Ni1,WROUGHT,FCC,25.0,0.0,20.0,20.0,0.0,20.0,20.0,20.0,0.0,0.0,0.0,0.0,0.0,0.0,0.0,0.0,0.0,,8.0,4.57,494.82,735.6,38.7,220.0
Co1 Cr1 Fe1 Mn1 Ni1,WROUGHT,FCC,25.0,0.0,20.0,20.0,0.0,20.0,20.0,20.0,0.0,0.0,0.0,0.0,0.0,0.0,0.0,0.0,0.0,,8.0,13.45,366.88,673.25,42.55,220.0
Co1 Cr1 Fe1 Mn1 Ni1,WROUGHT,FCC,25.0,0.0,20.0,20.0,0.0,20.0,20.0,20.0,0.0,0.0,0.0,0.0,0.0,0.0,0.0,0.0,0.0,,8.0,22.37,290.65,618.51,43.15,220.0
Co1 Cr1 Fe1 Mn1 Ni1,WROUGHT,FCC,25.0,0.0,20.0,20.0,0.0,20.0,20.0,20.0,0.0,0.0,0.0,0.0,0.0,0.0,0.0,0.0,0.0,,8.0,30.6,258.76,598.75,45.05,220.0
C0.1 Co1 Cr1 Fe1 Mn1 Ni1 Ti0.1,POWDER,other,25.0,0.0,19.61,19.61,0.0,19.61,19.61,19.61,1.96,0.0,0.0,0.0,0.0,0.0,0.0,0.0,0.0,457.0,7.8,,1616.0,,,
C0.1 Co1 Cr1 Fe1 Mn1 Ni1 Ti0.1,POWDER,other,25.0,0.0,19.61,19.61,0.0,19.61,19.61,19.61,1.96,0.0,0.0,0.0,0.0,0.0,0.0,0.0,0.0,461.0,7.8,,1652.0,,,
C0.1 Co1 Cr1 Fe1 Mn1 Ni1 Ti0.1,POWDER,other,25.0,0.0,19.61,19.61,0.0,19.61,19.61,19.61,1.96,0.0,0.0,0.0,0.0,0.0,0.0,0.0,0.0,428.0,7.8,,1490.0,,,
C0.1 Co1 Cr1 Fe1 Mn1 Ni1 Ti0.1,POWDER,other,25.0,0.0,19.61,19.61,0.0,19.61,19.61,19.61,1.96,0.0,0.0,0.0,0.0,0.0,0.0,0.0,0.0,378.0,7.8,,1194.0,,,
Al0.143 Cr0.343 Fe1 Mn0.8 Ni0.571,CAST,FCC,25.0,5.01,0.0,12.01,0.0,35.0,28.0,19.99,0.0,0.0,0.0,0.0,0.0,0.0,0.0,0.0,0.0,,7.5,,280.0,556.0,48.0,204.0
Al0.286 Cr0.343 Fe1 Mn0.657 Ni0.571,WROUGHT,FCC,25.0,10.01,0.0,12.01,0.0,35.0,23.0,19.99,0.0,0.0,0.0,0.0,0.0,0.0,0.0,0.0,0.0,,7.2,,320.0,625.0,42.2,195.0
Al0.143 Cr0.343 Fe1 Mn0.8 Ni0.571,CAST,FCC,25.0,5.01,0.0,12.01,0.0,35.0,28.0,19.99,0.0,0.0,0.0,0.0,0.0,0.0,0.0,0.0,0.0,,7.5,,1253.0,1392.0,6.78,204.0
Al0.286 Cr0.343 Fe1 Mn0.657 Ni0.571,WROUGHT,FCC,25.0,10.01,0.0,12.01,0.0,35.0,23.0,19.99,0.0,0.0,0.0,0.0,0.0,0.0,0.0,0.0,0.0,,7.2,,1400.0,1500.0,5.83,195.0
Co1 Cr1 Fe1 Mo0.15 Ni1,CAST,FCC,25.0,0.0,24.1,24.1,0.0,24.1,0.0,24.1,0.0,0.0,0.0,0.0,3.61,0.0,0.0,0.0,0.0,,8.3,,489.0,895.0,,231.0
Co1 Cr1 Fe1 Mo0.15 Ni1,WROUGHT,other,25.0,0.0,24.1,24.1,0.0,24.1,0.0,24.1,0.0,0.0,0.0,0.0,3.61,0.0,0.0,0.0,0.0,,8.3,,873.0,,,
Co1 Cr1 Fe1 Mo0.15 Ni1,WROUGHT,other,25.0,0.0,24.1,24.1,0.0,24.1,0.0,24.1,0.0,0.0,0.0,0.0,3.61,0.0,0.0,0.0,0.0,,8.3,,952.0,1122.0,,
Co1 Cr1 Fe1 Mo0.15 Ni1,WROUGHT,FCC,25.0,0.0,24.1,24.1,0.0,24.1,0.0,24.1,0.0,0.0,0.0,0.0,3.61,0.0,0.0,0.0,0.0,,8.3,,1136.0,1245.0,,231.0
Co1 Cr1 Fe1 Mo0.15 Ni1,WROUGHT,FCC,25.0,0.0,24.1,24.1,0.0,24.1,0.0,24.1,0.0,0.0,0.0,0.0,3.61,0.0,0.0,0.0,0.0,,8.3,,1301.0,1493.0,,231.0
Co1 Cr1 Fe1 Mo0.15 Ni1,WROUGHT,other,25.0,0.0,24.1,24.1,0.0,24.1,0.0,24.1,0.0,0.0,0.0,0.0,3.61,0.0,0.0,0.0,0.0,,8.3,,1311.0,1421.0,,
Co1 Cr1 Fe1 Mo0.15 Ni1,WROUGHT,other,25.0,0.0,24.1,24.1,0.0,24.1,0.0,24.1,0.0,0.0,0.0,0.0,3.61,0.0,0.0,0.0,0.0,,8.3,,1273.0,1458.0,,
Co0.139 Cr0.446 Cu0.99 Ni1 Si0.277,WROUGHT,other,25.0,0.0,4.87,15.64,34.71,0.0,0.0,35.06,0.0,0.0,0.0,0.0,0.0,0.0,0.0,0.0,9.71,142.5,7.6,,777.0,810.0,3.4,
Al1 Co1 Cu1 Fe1 Ni0.5,CAST,other,25.0,22.22,22.22,0.0,22.22,22.22,0.0,11.11,0.0,0.0,0.0,0.0,0.0,0.0,0.0,0.0,0.0,430.9,6.9,,929.0,,13.7,
Al1 Co1 Cu1 Fe1 Ni0.8,CAST,other,25.0,20.83,20.83,0.0,20.83,20.83,0.0,16.67,0.0,0.0,0.0,0.0,0.0,0.0,0.0,0.0,0.0,420.0,7.0,,1021.0,,12.3,
Al1 Co1 Cu1 Fe1 Ni1,CAST,other,25.0,20.0,20.0,0.0,20.0,20.0,0.0,20.0,0.0,0.0,0.0,0.0,0.0,0.0,0.0,0.0,0.0,391.4,7.0,,994.0,,24.5,
Al0.667 Co0.667 Cu0.667 Fe0.667 Ni1,CAST,other,25.0,18.18,18.18,0.0,18.18,18.18,0.0,27.26,0.0,0.0,0.0,0.0,0.0,0.0,0.0,0.0,0.0,323.8,7.2,,680.0,,35.9,
Al0.5 Co0.5 Cu0.5 Fe0.5 Ni1,CAST,other,25.0,16.67,16.67,0.0,16.67,16.67,0.0,33.33,0.0,0.0,0.0,0.0,0.0,0.0,0.0,0.0,0.0,299.2,7.3,,544.0,,,
Al0.333 Co0.333 Cu0.333 Fe0.333 Ni1,CAST,FCC,25.0,14.28,14.28,0.0,14.28,14.28,0.0,42.88,0.0,0.0,0.0,0.0,0.0,0.0,0.0,0.0,0.0,279.6,7.5,,268.0,,,167.0
Al0.5 Cr1 Fe1 Mn1 Ni1,CAST,other,25.0,11.11,0.0,22.22,0.0,22.22,22.22,22.22,0.0,0.0,0.0,0.0,0.0,0.0,0.0,0.0,0.0,353.0,7.1,,1091.0,,50.0,
Al0.6 Cr1 Fe1 Mn1 Ni1,CAST,other,25.0,13.04,0.0,21.74,0.0,21.74,21.74,21.74,0.0,0.0,0.0,0.0,0.0,0.0,0.0,0.0,0.0,361.0,6.9,,1130.0,,53.0,
Al0.7 Cr1 Fe1 Mn1 Ni1,CAST,other,25.0,14.89,0.0,21.28,0.0,21.28,21.28,21.28,0.0,0.0,0.0,0.0,0.0,0.0,0.0,0.0,0.0,375.0,6.8,,1170.0,,55.0,
Al0.8 Cr1 Fe1 Mn1 Ni1,CAST,other,25.0,16.67,0.0,20.83,0.0,20.83,20.83,20.83,0.0,0.0,0.0,0.0,0.0,0.0,0.0,0.0,0.0,386.0,6.7,,1200.0,,55.0,
Co1 Cr0.2 Fe1 Ni1 Si0.2,CAST,FCC,25.0,0.0,29.41,5.88,0.0,29.41,0.0,29.41,0.0,0.0,0.0,0.0,0.0,0.0,0.0,0.0,5.88,130.1,7.8,,225.0,732.0,61.0,195.0
Co1 Cr0.2 Fe1 Ni1 Si0.2,WROUGHT,FCC,25.0,0.0,29.41,5.88,0.0,29.41,0.0,29.41,0.0,0.0,0.0,0.0,0.0,0.0,0.0,0.0,5.88,318.2,7.8,,705.0,1070.0,10.0,195.0
Co1 Cr0.2 Fe1 Ni1 Si0.2,WROUGHT,FCC,25.0,0.0,29.41,5.88,0.0,29.41,0.0,29.41,0.0,0.0,0.0,0.0,0.0,0.0,0.0,0.0,5.88,153.8,7.8,,320.0,920.0,60.0,195.0
Al1 Cu0.077 Fe0.077 Mg0.077 Si0.231 Zn0.077,CAST,FCC,25.0,72.2,0.0,0.0,5.56,5.56,0.0,0.0,0.0,0.0,0.0,0.0,0.0,0.0,0.0,0.0,16.68,,3.2,,422.0,,1.0,73.0
Al1 Cu0.077 Mg0.077 Ni0.077 Si0.231 Zn0.077,CAST,FCC,25.0,72.2,0.0,0.0,5.56,0.0,0.0,5.56,0.0,0.0,0.0,0.0,0.0,0.0,0.0,0.0,16.68,,3.2,,534.0,,1.0,72.0
Al1 Cr0.077 Cu0.077 Mg0.077 Si0.231 Zn0.077,CAST,FCC,25.0,72.2,0.0,5.56,5.56,0.0,0.0,0.0,0.0,0.0,0.0,0.0,0.0,0.0,0.0,0.0,16.68,,3.1,,490.0,,6.0,75.0
Al1 Cu0.077 Mg0.077 Mn0.077 Si0.231 Zn0.077,CAST,FCC,25.0,72.2,0.0,0.0,5.56,0.0,5.56,0.0,0.0,0.0,0.0,0.0,0.0,0.0,0.0,0.0,16.68,,3.2,,622.0,,2.0,73.0
Al1 Cu0.077 Mg0.077 Si0.231 Zn0.077 Zr0.077,CAST,other,25.0,72.2,0.0,0.0,5.56,0.0,0.0,0.0,0.0,0.0,5.56,0.0,0.0,0.0,0.0,0.0,16.68,,3.2,,565.0,,4.0,
Co1 Cr1 Fe1 Mo0.2 Ni1,CAST,FCC,25.0,0.0,23.81,23.81,0.0,23.81,0.0,23.81,0.0,0.0,0.0,0.0,4.76,0.0,0.0,0.0,0.0,,8.3,,400.0,780.0,53.0,232.0
Co1 Cr1 Fe1 Mo0.2 Ni1,ANNEAL,FCC,25.0,0.0,23.81,23.81,0.0,23.81,0.0,23.81,0.0,0.0,0.0,0.0,4.76,0.0,0.0,0.0,0.0,,8.3,,,838.0,43.0,232.0
Co1 Cr1 Fe1 Mo0.2 Ni1,ANNEAL,FCC,25.0,0.0,23.81,23.81,0.0,23.81,0.0,23.81,0.0,0.0,0.0,0.0,4.76,0.0,0.0,0.0,0.0,,8.3,,,899.0,31.0,232.0
Co1 Cr1 Fe1 Mo0.2 Ni1,ANNEAL,FCC,25.0,0.0,23.81,23.81,0.0,23.81,0.0,23.81,0.0,0.0,0.0,0.0,4.76,0.0,0.0,0.0,0.0,,8.3,,,902.0,29.0,232.0
Co1 Cr1 Fe1 Mo0.2 Ni1,ANNEAL,FCC,25.0,0.0,23.81,23.81,0.0,23.81,0.0,23.81,0.0,0.0,0.0,0.0,4.76,0.0,0.0,0.0,0.0,,8.3,,,811.0,52.0,232.0
Co1 Cr1 Fe1 Mo0.2 Ni1,ANNEAL,FCC,25.0,0.0,23.81,23.81,0.0,23.81,0.0,23.81,0.0,0.0,0.0,0.0,4.76,0.0,0.0,0.0,0.0,,8.3,,,790.0,49.0,232.0
Co1 Cr1 Fe1 Mo0.2 Ni1,ANNEAL,FCC,25.0,0.0,23.81,23.81,0.0,23.81,0.0,23.81,0.0,0.0,0.0,0.0,4.76,0.0,0.0,0.0,0.0,,8.3,,,799.0,47.0,232.0
Co1 Cr1 Fe1 Mo0.2 Ni1,ANNEAL,FCC,25.0,0.0,23.81,23.81,0.0,23.81,0.0,23.81,0.0,0.0,0.0,0.0,4.76,0.0,0.0,0.0,0.0,,8.3,,,802.0,37.0,232.0
Co1 Cr1 Fe1 Mo0.2 Ni1,ANNEAL,FCC,25.0,0.0,23.81,23.81,0.0,23.81,0.0,23.81,0.0,0.0,0.0,0.0,4.76,0.0,0.0,0.0,0.0,,8.3,,,823.0,36.0,232.0
Co1 Cr1 Fe1 Mo0.2 Ni1,ANNEAL,FCC,25.0,0.0,23.81,23.81,0.0,23.81,0.0,23.81,0.0,0.0,0.0,0.0,4.76,0.0,0.0,0.0,0.0,,8.3,,,849.0,34.0,232.0
Co1 Cr1 Fe1 Mo0.2 Ni1,ANNEAL,FCC,25.0,0.0,23.81,23.81,0.0,23.81,0.0,23.81,0.0,0.0,0.0,0.0,4.76,0.0,0.0,0.0,0.0,,8.3,,,895.0,32.0,232.0
Al0.569 Ca0.143 Li0.857 Mg1 Si0.286 Y0.003,CAST,other,25.0,66.55,0.0,0.0,0.0,0.0,0.0,0.0,0.0,0.0,0.0,0.0,0.0,0.0,0.0,0.0,33.45,,1.6,,556.0,,3.0,
Al0.429 Ca0.286 Li1 Mg1 Si0.143,CAST,other,25.0,75.0,0.0,0.0,0.0,0.0,0.0,0.0,0.0,0.0,0.0,0.0,0.0,0.0,0.0,0.0,25.0,,1.4,,418.0,,13.0,
Al0.312 Ca0.021 Li0.792 Mg1 Si0.021,CAST,other,25.0,93.69,0.0,0.0,0.0,0.0,0.0,0.0,0.0,0.0,0.0,0.0,0.0,0.0,0.0,0.0,6.31,,1.4,,360.0,,9.0,
Al0.333 Ca0.011 Li0.844 Mg1 Si0.033,CAST,other,25.0,90.98,0.0,0.0,0.0,0.0,0.0,0.0,0.0,0.0,0.0,0.0,0.0,0.0,0.0,0.0,9.02,,1.4,,342.0,,44.0,
Al0.333 Ca0.011 Li0.867 Mg1 Si0.011,CAST,other,25.0,96.8,0.0,0.0,0.0,0.0,0.0,0.0,0.0,0.0,0.0,0.0,0.0,0.0,0.0,0.0,3.2,,1.4,,300.0,,63.0,
Co1 Cr1 Fe1 Mn0.2 Ni1 Pd1,CAST,other,25.0,0.0,23.81,23.81,0.0,23.81,4.76,23.81,0.0,0.0,0.0,0.0,0.0,0.0,0.0,0.0,0.0,470.0,9.1,,650.0,,50.0,
Co1 Cr1 Fe1 Mn0.4 Ni1 Pd1,CAST,other,25.0,0.0,22.73,22.73,0.0,22.73,9.09,22.73,0.0,0.0,0.0,0.0,0.0,0.0,0.0,0.0,0.0,380.0,9.1,,650.0,,46.0,
Co1 Cr1 Fe1 Mn0.6 Ni1 Pd1,CAST,other,25.0,0.0,21.74,21.74,0.0,21.74,13.04,21.74,0.0,0.0,0.0,0.0,0.0,0.0,0.0,0.0,0.0,180.0,9.0,,650.0,,42.0,
Co1 Cr1 Fe1 Mn0.8 Ni1 Pd1,CAST,other,25.0,0.0,20.83,20.83,0.0,20.83,16.67,20.83,0.0,0.0,0.0,0.0,0.0,0.0,0.0,0.0,0.0,160.0,8.9,,650.0,,35.0,
Cr1 Fe1 Ni1 Ti0.2,CAST,other,25.0,0.0,0.0,31.25,0.0,31.25,0.0,31.25,6.25,0.0,0.0,0.0,0.0,0.0,0.0,0.0,0.0,362.2,7.6,,2297.94,,5.8,
Cr1 Fe1 Ni1 Ti0.3,CAST,other,25.0,0.0,0.0,30.3,0.0,30.3,0.0,30.3,9.09,0.0,0.0,0.0,0.0,0.0,0.0,0.0,0.0,510.3,7.5,,2364.63,,,
Cr1 Fe1 Ni1 Ti0.4,CAST,BCC,25.0,0.0,0.0,29.41,0.0,29.41,0.0,29.41,11.76,0.0,0.0,0.0,0.0,0.0,0.0,0.0,0.0,600.3,7.4,,2475.41,,6.5,212.0
Cr1 Fe1 Ni1 Ti0.5,CAST,BCC,25.0,0.0,0.0,28.57,0.0,28.57,0.0,28.57,14.29,0.0,0.0,0.0,0.0,0.0,0.0,0.0,0.0,709.6,7.3,,2380.79,,,208.0
Cr1 Fe1 Ni1 Ti0.6,CAST,BCC,25.0,0.0,0.0,27.78,0.0,27.78,0.0,27.78,16.67,0.0,0.0,0.0,0.0,0.0,0.0,0.0,0.0,718.2,7.2,,1923.15,,,204.0
Al1 Cr1 Cu1 Fe1 Mn1,POWDER,other,25.0,20.0,0.0,20.0,20.0,20.0,20.0,0.0,0.0,0.0,0.0,0.0,0.0,0.0,0.0,0.0,0.0,633.0,6.5,,1010.0,,,
Al1 Cr1 Cu1 Fe1 Mn1 W0.05,POWDER,other,25.0,19.8,0.0,19.8,19.8,19.8,19.8,0.0,0.0,0.0,0.0,0.0,0.0,0.99,0.0,0.0,0.0,680.0,6.7,,1120.0,,,
Al1 Cr1 Cu1 Fe1 Mn1 W0.1,POWDER,other,25.0,19.61,0.0,19.61,19.61,19.61,19.61,0.0,0.0,0.0,0.0,0.0,0.0,1.96,0.0,0.0,0.0,705.0,6.8,,1250.0,,,
Al1 Cr1 Cu1 Fe1 Mn1 W0.5,POWDER,other,25.0,18.18,0.0,18.18,18.18,18.18,18.18,0.0,0.0,0.0,0.0,0.0,0.0,9.09,0.0,0.0,0.0,780.0,7.9,,1510.0,,,
Co0.2 Cu0.2 Fe0.2 Nb1 Ni0.2,WROUGHT,other,25.0,0.0,11.11,0.0,11.11,11.11,0.0,11.11,0.0,0.0,0.0,55.56,0.0,0.0,0.0,0.0,0.0,,8.6,,1498.0,,37.6,
Co0.133 Cu0.133 Fe0.133 Nb1 Ni0.133,WROUGHT,other,25.0,0.0,8.68,0.0,8.68,8.68,0.0,8.68,0.0,0.0,0.0,65.27,0.0,0.0,0.0,0.0,0.0,,8.6,,1635.0,,31.7,
Co0.086 Cu0.086 Fe0.086 Nb1 Ni0.086,WROUGHT,other,25.0,0.0,6.4,0.0,6.4,6.4,0.0,6.4,0.0,0.0,0.0,74.4,0.0,0.0,0.0,0.0,0.0,,8.6,,1703.0,,18.3,
Co0.067 Cu0.067 Fe0.067 Nb1 Ni0.067,WROUGHT,other,25.0,0.0,5.28,0.0,5.28,5.28,0.0,5.28,0.0,0.0,0.0,78.86,0.0,0.0,0.0,0.0,0.0,,8.6,,1415.0,,12.6,
Al0.186 Cr0.149 Fe1 Mn0.861 Ni0.28,CAST,other,25.0,7.51,0.0,6.02,0.0,40.39,34.77,11.31,0.0,0.0,0.0,0.0,0.0,0.0,0.0,0.0,0.0,,7.3,,159.0,535.0,,
Al0.186 Cr0.149 Fe1 Mn0.861 Ni0.28,ANNEAL,other,25.0,7.51,0.0,6.02,0.0,40.39,34.77,11.31,0.0,0.0,0.0,0.0,0.0,0.0,0.0,0.0,0.0,,7.3,,409.0,584.0,,
Al0.186 Cr0.149 Fe1 Mn0.861 Ni0.28,CAST,other,25.0,7.51,0.0,6.02,0.0,40.39,34.77,11.31,0.0,0.0,0.0,0.0,0.0,0.0,0.0,0.0,0.0,,7.3,,355.0,1174.0,,
Al0.186 Cr0.149 Fe1 Mn0.861 Ni0.28,ANNEAL,other,25.0,7.51,0.0,6.02,0.0,40.39,34.77,11.31,0.0,0.0,0.0,0.0,0.0,0.0,0.0,0.0,0.0,,7.3,,954.0,978.0,,
Hf1 Ti1 Zr1,CAST,other,25.0,0.0,0.0,0.0,0.0,0.0,0.0,0.0,33.33,0.0,33.33,0.0,0.0,0.0,33.33,0.0,0.0,211.0,8.3,,773.0,,17.0,
Hf1 Sc1 Ti1 Zr1,CAST,other,25.0,0.0,0.0,0.0,0.0,0.0,0.0,0.0,33.33,0.0,33.33,0.0,0.0,0.0,33.33,0.0,0.0,233.0,6.8,,1001.0,,21.9,
Hf1 Ti1 Y1 Zr1,CAST,other,25.0,0.0,0.0,0.0,0.0,0.0,0.0,0.0,33.33,0.0,33.33,0.0,0.0,0.0,33.33,0.0,0.0,241.0,7.0,,554.0,,17.7,
Hf1 Sc1 Ti1 Y1 Zr1,CAST,other,25.0,0.0,0.0,0.0,0.0,0.0,0.0,0.0,33.33,0.0,33.33,0.0,0.0,0.0,33.33,0.0,0.0,256.0,6.2,,793.0,,15.7,
Al0.562 Co0.938 Cr0.312 Fe0.312 Ni1,CAST,other,25.0,17.99,30.03,9.99,0.0,9.99,0.0,32.01,0.0,0.0,0.0,0.0,0.0,0.0,0.0,0.0,0.0,305.4,7.1,,1129.4,,16.7,
Al0.581 Co0.968 Cr0.323 Fe0.323 Mo0.032 Ni1,CAST,other,25.0,18.0,30.0,10.01,0.0,10.01,0.0,30.99,0.0,0.0,0.0,0.0,0.99,0.0,0.0,0.0,0.0,357.3,7.1,,1159.7,,18.2,
Al0.6 Co1 Cr0.333 Fe0.333 Mo0.067 Ni1,CAST,other,25.0,18.0,30.0,9.99,0.0,9.99,0.0,30.0,0.0,0.0,0.0,0.0,2.01,0.0,0.0,0.0,0.0,362.6,7.1,,1250.8,,14.7,
Al0.6 Co1 Cr0.333 Fe0.333 Mo0.1 Ni0.967,CAST,other,25.0,18.0,30.0,9.99,0.0,9.99,0.0,29.01,0.0,0.0,0.0,0.0,3.0,0.0,0.0,0.0,0.0,359.7,7.2,,1198.3,,14.5,
Co1 Cr1 Cu1 Fe1 Ni1,CAST,FCC,25.0,0.0,20.0,20.0,20.0,20.0,0.0,20.0,0.0,0.0,0.0,0.0,0.0,0.0,0.0,0.0,0.0,,8.3,,300.0,,50.2,206.0
Co1 Cr1 Cu1 Fe1 Ni1 V0.042,CAST,other,25.0,0.0,19.83,19.83,19.83,19.83,0.0,19.83,0.0,0.83,0.0,0.0,0.0,0.0,0.0,0.0,0.0,,8.3,,303.0,,50.2,
Co1 Cr1 Cu1 Fe1 Ni1 V0.087,CAST,other,25.0,0.0,19.66,19.66,19.66,19.66,0.0,19.66,0.0,1.71,0.0,0.0,0.0,0.0,0.0,0.0,0.0,,8.3,,307.0,,50.2,
Co1 Cr1 Cu1 Fe1 Ni1 V0.136,CAST,other,25.0,0.0,19.47,19.47,19.47,19.47,0.0,19.47,0.0,2.65,0.0,0.0,0.0,0.0,0.0,0.0,0.0,,8.3,,330.0,,50.2,
Co1 Cr1 Cu1 Fe1 Ni1 V0.19,CAST,other,25.0,0.0,19.27,19.27,19.27,19.27,0.0,19.27,0.0,3.66,0.0,0.0,0.0,0.0,0.0,0.0,0.0,,8.2,,616.0,,28.0,
Co1 Cr1 Cu1 Ni1 Zn1,POWDER,other,25.0,0.0,25.0,25.0,25.0,0.0,0.0,25.0,0.0,0.0,0.0,0.0,0.0,0.0,0.0,0.0,0.0,615.0,8.1,500.0,2121.0,,,
Hf1 Nb1 Ta1 Ti1 Zr1,CAST,BCC,25.0,0.0,0.0,0.0,0.0,0.0,0.0,0.0,20.0,0.0,20.0,20.0,0.0,0.0,20.0,20.0,0.0,359.0,9.9,500.0,1155.0,1212.0,12.3,107.0
Nb1 Ta1 Ti1 Zr1,CAST,BCC,25.0,0.0,0.0,0.0,0.0,0.0,0.0,0.0,25.0,0.0,25.0,25.0,0.0,0.0,0.0,25.0,0.0,358.0,8.9,500.0,1144.0,1205.0,6.4,115.0
Nb1 Ta1 Ti1,CAST,BCC,25.0,0.0,0.0,0.0,0.0,0.0,0.0,0.0,33.33,0.0,0.0,33.33,0.0,0.0,0.0,33.33,0.0,246.0,10.0,500.0,620.0,683.0,18.5,136.0
Ta1 Ti1 Zr1,CAST,other,25.0,0.0,0.0,0.0,0.0,0.0,0.0,0.0,33.33,0.0,33.33,0.0,0.0,0.0,0.0,33.33,0.0,485.0,9.0,500.0,,284.0,0.0,
Nb1 Ti1 Zr1,CAST,BCC,25.0,0.0,0.0,0.0,0.0,0.0,0.0,0.0,33.33,0.0,33.33,33.33,0.0,0.0,0.0,0.0,0.0,295.0,6.5,500.0,956.0,991.0,14.2,94.0
Nb1 Ta0.667 Ti0.667 Zr0.333,CAST,other,25.0,0.0,0.0,0.0,0.0,0.0,0.0,0.0,25.01,0.0,12.49,37.5,0.0,0.0,0.0,25.01,0.0,294.0,9.2,500.0,822.0,852.0,0.33,
Nb0.333 Ta0.667 Ti0.667 Zr1,CAST,other,25.0,0.0,0.0,0.0,0.0,0.0,0.0,0.0,25.01,0.0,37.5,12.49,0.0,0.0,0.0,25.01,0.0,489.0,8.6,500.0,,843.0,0.0,
Co1 Cr1 Fe1 Mn1 Ni1,POWDER,other,25.0,0.0,20.0,20.0,0.0,20.0,20.0,20.0,0.0,0.0,0.0,0.0,0.0,0.0,0.0,0.0,0.0,435.0,8.0,0.03,1100.0,,47.0,
Hf1 Mo1 Nb1 Ta1 Ti1 Zr1,CAST,BCC,25.0,0.0,0.0,0.0,0.0,0.0,0.0,0.0,16.67,0.0,16.67,16.67,16.67,0.0,16.67,16.67,0.0,,9.9,,1512.0,,12.0,137.0
Hf1 Mo1 Ta1 Ti1 Zr1,CAST,BCC,25.0,0.0,0.0,0.0,0.0,0.0,0.0,0.0,20.0,0.0,20.0,0.0,20.0,0.0,20.0,20.0,0.0,,10.2,,1600.0,,4.0,143.0
Hf1 Mo1 Nb1 Ti1 Zr1,CAST,BCC,25.0,0.0,0.0,0.0,0.0,0.0,0.0,0.0,20.0,0.0,20.0,20.0,20.0,0.0,20.0,0.0,0.0,,8.7,,1351.0,,20.0,128.0
Hf1 Mo1 Nb1 Ta1 Zr1,CAST,BCC,25.0,0.0,0.0,0.0,0.0,0.0,0.0,0.0,0.0,0.0,20.0,20.0,20.0,0.0,20.0,20.0,0.0,,10.9,,1524.0,,16.0,141.0
Hf1 Mo1 Nb1 Ta1 Ti1,CAST,BCC,25.0,0.0,0.0,0.0,0.0,0.0,0.0,0.0,20.0,0.0,0.0,20.0,20.0,0.0,20.0,20.0,0.0,,10.8,,1369.0,,27.0,155.0
Al0.267 Co1 Cr0.667 Fe0.667 Ni0.667 Ti0.2,POWDER,other,25.0,7.7,28.84,19.23,0.0,19.23,0.0,19.23,5.77,0.0,0.0,0.0,0.0,0.0,0.0,0.0,0.0,515.0,7.3,,2012.0,,,
Hf1 Nb1 Ta1 Ti1 Zr1,OTHER,BCC,25.0,0.0,0.0,0.0,0.0,0.0,0.0,0.0,20.0,0.0,20.0,20.0,0.0,0.0,20.0,20.0,0.0,,9.9,,1438.0,,,107.0
Hf1 Nb1 Ta1 Ti1 Zr1,OTHER,BCC,25.0,0.0,0.0,0.0,0.0,0.0,0.0,0.0,20.0,0.0,20.0,20.0,0.0,0.0,20.0,20.0,0.0,,9.9,,1159.0,,,107.0
Hf1 Nb1 Ta1 Ti1 Zr1,OTHER,BCC,25.0,0.0,0.0,0.0,0.0,0.0,0.0,0.0,20.0,0.0,20.0,20.0,0.0,0.0,20.0,20.0,0.0,,9.9,,1134.0,,,107.0
Hf1 Nb1 Ta1 Ti1 Zr1,OTHER,BCC,25.0,0.0,0.0,0.0,0.0,0.0,0.0,0.0,20.0,0.0,20.0,20.0,0.0,0.0,20.0,20.0,0.0,,9.9,,1094.0,,,107.0
Hf1 Nb1 Ta1 Ti1 Zr1,OTHER,BCC,25.0,0.0,0.0,0.0,0.0,0.0,0.0,0.0,20.0,0.0,20.0,20.0,0.0,0.0,20.0,20.0,0.0,,9.9,,1071.0,,,107.0
Hf1 Nb1 Ta1 Ti1 Zr1,OTHER,BCC,25.0,0.0,0.0,0.0,0.0,0.0,0.0,0.0,20.0,0.0,20.0,20.0,0.0,0.0,20.0,20.0,0.0,,9.9,24.4,1107.0,,,107.0
Hf1 Nb1 Ta1 Ti1 Zr1,OTHER,BCC,25.0,0.0,0.0,0.0,0.0,0.0,0.0,0.0,20.0,0.0,20.0,20.0,0.0,0.0,20.0,20.0,0.0,,9.9,31.3,1115.0,,,107.0
Hf1 Nb1 Ta1 Ti1 Zr1,OTHER,BCC,25.0,0.0,0.0,0.0,0.0,0.0,0.0,0.0,20.0,0.0,20.0,20.0,0.0,0.0,20.0,20.0,0.0,,9.9,38.4,1114.0,,,107.0
Al1 Nb1 Ti1 Zr1,CAST,other,25.0,25.0,0.0,0.0,0.0,0.0,0.0,0.0,25.0,0.0,25.0,25.0,0.0,0.0,0.0,0.0,0.0,422.0,5.7,250.0,1509.0,,8.6,
Al1 Nb1 Ti1 Zr1,ANNEAL,other,25.0,25.0,0.0,0.0,0.0,0.0,0.0,0.0,25.0,0.0,25.0,25.0,0.0,0.0,0.0,0.0,0.0,418.0,5.7,,1579.0,,17.8,
Al1 Nb1 Ti1 V1 Zr0.5,,other,25.0,22.22,0.0,0.0,0.0,0.0,0.0,0.0,22.22,22.22,11.11,22.22,0.0,0.0,0.0,0.0,0.0,,5.6,,1480.0,,50.0,
Al1 Nb1 Ti1 Zr1,,other,25.0,25.0,0.0,0.0,0.0,0.0,0.0,0.0,25.0,0.0,25.0,25.0,0.0,0.0,0.0,0.0,0.0,539.6,5.7,,1080.0,,5.9,
Nb1 Ti1 V1 Zr1,,other,25.0,0.0,0.0,0.0,0.0,0.0,0.0,0.0,25.0,25.0,25.0,25.0,0.0,0.0,0.0,0.0,0.0,335.0,6.5,,1105.0,,50.0,
Cr1 Nb1 Ti1 Zr1,,other,25.0,0.0,0.0,25.0,0.0,0.0,0.0,0.0,25.0,0.0,25.0,25.0,0.0,0.0,0.0,0.0,0.0,418.0,6.6,,1260.0,,6.0,
Al1 Cr1 Fe1 Mo0.5 Ni1,CAST,other,25.0,22.22,0.0,22.22,0.0,22.22,0.0,22.22,0.0,0.0,0.0,0.0,11.11,0.0,0.0,0.0,0.0,623.7,6.8,,1914.1,4023.6,,
Al1 Cr1 Fe1 Mo0.5 Ni1 Ti0.25,CAST,other,25.0,21.05,0.0,21.05,0.0,21.05,0.0,21.05,5.26,0.0,0.0,0.0,10.53,0.0,0.0,0.0,0.0,712.0,6.6,,2161.7,3641.5,,
Al1 Cr1 Fe1 Mo0.5 Ni1 Ti0.4,CAST,other,25.0,20.41,0.0,20.41,0.0,20.41,0.0,20.41,8.16,0.0,0.0,0.0,10.2,0.0,0.0,0.0,0.0,731.9,6.5,,2185.1,3673.4,,
Al1 Cr1 Fe1 Mo0.5 Ni1 Ti0.5,CAST,other,25.0,20.0,0.0,20.0,0.0,20.0,0.0,20.0,10.0,0.0,0.0,0.0,10.0,0.0,0.0,0.0,0.0,751.7,6.5,,2228.7,3166.2,,
Al1 Cr1 Fe1 Mo0.5 Ni1 Ti0.6,CAST,other,25.0,19.61,0.0,19.61,0.0,19.61,0.0,19.61,11.76,0.0,0.0,0.0,9.8,0.0,0.0,0.0,0.0,756.1,6.4,,1314.5,1314.5,,
Al1 Cr1 Fe1 Mo0.5 Ni1 Ti0.75,CAST,other,25.0,19.05,0.0,19.05,0.0,19.05,0.0,19.05,14.29,0.0,0.0,0.0,9.52,0.0,0.0,0.0,0.0,766.2,6.4,,618.8,618.8,,
